Repository: orchid-calphad/orchid-examples

# ORCHID examples

Runnable, documented examples of the workflows described in the ORCHID paper. Each folder rebuilds its figures in
minutes, without a GPU, from cached outputs (the **quick path**), and documents the **full path** that produced those
outputs, with its compute requirements, timings, pinned environment and pinned ORCHID release commit.

ORCHID (Open Repository for CALPHAD Hypotheses, Intelligence, and Discovery): data at
[orchid-calphad/orchid-data](https://github.com/orchid-calphad/orchid-data) / <https://data.orchid-project.org>,
project site <https://orchid-project.org>. Paper: *TODO: arXiv / journal link*. Archive of this repository: Zenodo
[doi:10.5281/zenodo.23736043](https://doi.org/10.5281/zenodo.23736043) (placeholder until the DOI is reserved). Values in the ORCHID release are **Version 1, machine-extracted**.

| example | what it shows | headline result | quick path |
|---|---|---|---|
| [`cuzr-phaseforgeplus/`](cuzr-phaseforgeplus/) | MLIP → CALPHAD → gradient tuning against ORCHID data: a Cu–Zr description built with PhaseForge from GRACE-2L-OMAT energies alone, tuned with PhaseForge+ (Kunselman's gradient ESPEI); the paper's three-diagram overlay | invariants within the gate: MLIP-only 0/13, tuned **9/13 (in-sample, post hoc)**, SGTE 12/13 | ~4 min |

## Run an example

Python 3.11 or newer is required (`cuzr-phaseforgeplus` uses `datetime.UTC`; the pinned numpy 2.3.2 also needs 3.11); the
pins were recorded with CPython 3.12.

```sh

# Cu–Zr with classic ESPEI MCMC: a documented negative example

This example shows the classic ESPEI route with ORCHID data: load the released ESPEI datasets with
`load_datasets`, choose evidence with `apply_tags`, and refine part of an existing assessment (the SGTE Cu–Zr
description of Zeng et al. 1994) with ESPEI's MCMC. It is kept as a **negative example**: in the study behind the
paper, no variant of this refinement passed the gate, and the figure and numbers below say so.
**What happened (orchid-espei-demo, 2026-10-23/24).** The gate requires every invariant reaction with a printed
ORCHID temperature in the fit set (13 reactions) to lie within twice its uncertainty of the nearest printed value.

| variant | method | result |
|---|---|---|
| SGTE start (Zeng 1994) | – | 12/13 (fails L + Cu51Zr14 = Cu8Zr3) |
| v1, 8 coefficients (liquid 0L, 1L; four compound constants) | ESPEI 0.9.1 MCMC (emcee), 16 chains × 1,500 iterations, 3.1 h | not converged; activities fit better, but CuZr and CuZr2 melt 150–180 K too high (panel b). ESPEI 0.9.1 gives no ZPF driving force for a liquid point at a line-compound composition once the compound is stable, so congruent melting constrains the model in one direction only |
| v2, 16 coefficients, + invariant brackets, assessed and liquid-stability points | ESPEI 0.9.1 MCMC, 2 × 32 walkers, stopped at ~955 iterations | not converged (split R-hat up to 12); 0 % of posterior draws pass (panel c) |
| v3, 6 coefficients (pre-registered) | gradient ESPEI (Kunselman), L-BFGS-B, 6 starts | 3/13 |
| v4, dense assessed-field points, ZPF weight ×1/×3/×10/×30 (post hoc) | gradient ESPEI, 3 starts each | 3, 5, 9, 10 of 13; none passes |

The fitted descriptions also lost accuracy elsewhere (v3: invariant MAE 18 → 54 K on the fit set). The lesson the
paper draws is about the route, not the data: refining a few coefficients of an existing description against
heterogeneous data with ZPF terms that are blind in one direction misfires; the PhaseForge+ example (gradient
tuning of a full MLIP-informed parameter set, more phase evidence) reached 9/13, in-sample. All refined TDBs are
review-only and are not distributed.

## Quick path: cached summary → figure (no ESPEI, about 40 s)

```sh
python -m venv .venv && . .venv/bin/activate      # CPython 3.12
pip install -r requirements.txt                  # numpy 2.3.2, matplotlib 3.10.7
sh run_quick.sh                                  # -> figures/fig_espei_negative.{png,pdf}, figures/gate_sgte_start.json
```

`cached/espei_demo_summary.json` holds the numbers of every variant, extracted from orchid-espei-demo's result
files (posterior summaries, gate tables; no chains). `scripts/gate.py` recomputes the SGTE start's gate (12/13) with the
analytic Cu–Zr model of `cuzr-phaseforgeplus`.

## Full path: select data, run ESPEI MCMC, apply the gate

ORCHID data: orchid-data commit **`778cc6bfa67db292e3f917f5ac6d691e0f37fc1a`** (the release used by the PhaseForge+
example; the cached v1–v4 results were run on earlier 2026-10-23/24 states of the bundle, so a rerun will not
reproduce them exactly). Files are fetched from the pinned commit (or from `ORCHID_DATA`, a local checkout at that
commit; see `../common/orchid_data.py`).

```sh
python -m venv .venv-espei && . .venv-espei/bin/activate      # CPython 3.13
pip install -r requirements-full.txt                         # ESPEI 0.9.1, pycalphad 0.11.2, emcee 2.2.1, dask

File: cuzr-espei-mcmc/inputs/phases.json
{
 "components": [
  "CU",
  "VA",
  "ZR"
 ],
 "phases": {
  "LIQUID": {
   "sublattice_model": [
    [
     "CU",
     "ZR"
    ]
   ],
   "sublattice_site_ratios": [
    1
   ]
  },
  "FCC_A1": {
   "sublattice_model": [
    [
     "CU",
     "ZR"
    ],
    [
     "VA"
    ]
   ],
   "sublattice_site_ratios": [
    1,
    1
   ]
  },
  "BCC_A2": {
   "sublattice_model": [
    [
     "CU",
     "ZR"
    ],
    [
     "VA"
    ]
   ],
   "sublattice_site_ratios": [
    1,
    3
   ]
  },
  "HCP_A3": {
   "sublattice_model": [
    [
     "CU",
     "ZR"
    ],
    [
     "VA"
    ]
   ],
   "sublattice_site_ratios": [
    1,
    0.5
   ]
  },
  "CU5ZR_C15B": {
   "sublattice_model": [
    [
     "CU"
    ],
    [
     "ZR"
    ]
   ],
   "sublattice_site_ratios": [
    5,
    1
   ]
  },
  "CU51ZR14": {
   "sublattice_model": [
    [
     "CU"
    ],
    [
     "ZR"
    ]
   ],
   "sublattice_site_ratios": [
    51,
    14
   ]
  },
  "CU8ZR3": {
   "sublattice_model": [
    [
     "CU"
    ],
    [
     "ZR"
    ]
   ],
   "sublattice_site_ratios": [
    8,
    3
   ]
  },
  "CU10ZR7": {
   "sublattice_model": [
    [
     "CU"
    ],
    [
     "ZR"
    ]
   ],
   "sublattice_site_ratios": [
    10,
    7
   ]
  },
  "CUZR_B2": {
   "sublattice_model": [
    [
     "CU"
    ],
    [
     "ZR"
    ]
   ],
   "sublattice_site_ratios": [
    1,
    1
   ]
  },
  "CUZR2": {
   "sublattice_model": [
    [
     "CU"
    ],
    [
     "ZR"
    ]
   ],
   "sublattice_site_ratios": [
    1,
    2
   ]
  }
 }
}

File: cuzr-espei-mcmc/inputs/printed_invariants.json
[
 {
  "reaction": "L = FCC + Cu5Zr (eutectic)",
  "phases": [
   "CU5ZR_C15B",
   "FCC_A1",
   "LIQUID"
  ],
  "T_K": 1250.0,
  "u_K": null,
  "u_used_K": 5.0,
  "split": "fit",
  "id": "ORC-R4PEE6PHQ2",
  "also_reported_as": [
   "ORC-ED4ZXYAH5L"
  ],
  "printed": "L <=> (Cu) + Cu5Zr",
  "reference": "Turchanin 2008, doi:10.1007/s11106-008-9039-x",
  "file": "invariants__CU-ZR__CuZr-08Tur.zpf-00.json"
 },
 {
  "reaction": "L + Cu51Zr14 = Cu5Zr (peritectic)",
  "phases": [
   "CU51ZR14",
   "CU5ZR_C15B",
   "LIQUID"
  ],
  "T_K": 1287.0,
  "u_K": null,
  "u_used_K": 5.0,
  "split": "fit",
  "id": "ORC-VFWZIGGC5K",
  "also_reported_as": [
   "ORC-K22Q65MQO6",
   "ORC-BY5Q7YPLLK"
  ],
  "printed": "L + Cu51Zr14 <=> Cu5Zr",
  "reference": "Turchanin 2008, doi:10.1007/s11106-008-9039-x",
  "file": "invariants__CU-ZR__CuZr-08Tur.zpf-00.json"
 },
 {
  "reaction": "L = Cu8Zr3 + Cu10Zr7 (eutectic)",
  "phases": [
   "CU10ZR7",
   "CU8ZR3",
   "LIQUID"
  ],
  "T_K": 1160.0,
  "u_K": null,
  "u_used_K": 5.0,
  "split": "fit",
  "id": "ORC-JN52P3B3AY",
  "also_reported_as": [],
  "printed": "L <=> Cu8Zr3 + Cu10Zr7",
  "reference": "Turchanin 2008, doi:10.1007/s11106-008-9039-x",
  "file": "invariants__CU-ZR__CuZr-08Tur.zpf-01.json"
 },
 {
  "reaction": "L = Cu10Zr7 (congruent)",
  "phases": [
   "CU10ZR7",
   "LIQUID"
  ],
  "T_K": 1185.0,
  "u_K": 3.0,
  "u_used_K": 3.0,
  "split": "fit",
  "id": "ORC-F7APSYWJLH",
  "also_reported_as": [],
  "printed": "L <=> Cu10Zr7",
  "reference": "Turchanin 2008, doi:10.1007/s11106-008-9039-x",
  "file": "invariants__CU-ZR__CuZr-08Tur.zpf-01.json"
 },
 {
  "reaction": "L = Cu10Zr7 + CuZr (eutectic)",
  "phases": [
   "CU10ZR7",
   "CUZR_B2",
   "LIQUID"
  ],
  "T_K": 1143.0,
  "u_K": null,
  "u_used_K": 5.0,
  "split": "fit",
  "id": "ORC-GKRI7O6X3N",
  "also_reported_as": [],
  "printed": "L <=> Cu10Zr7 + CuZr",
  "reference": "Turchanin 2008, doi:10.1007/s11106-008-9039-x",
  "file": "invariants__CU-ZR__CuZr-08Tur.zpf-01.json"
 },
 {
  "reaction": "L = CuZr (congruent)",
  "phases": [
   "CUZR_B2",
   "LIQUID"
  ],
  "T_K": 1206.0,
  "u_K": null,
  "u_used_K": 5.0,
  "split": "fit",
  "id": "ORC-6NSN5PDW4I",
  "also_reported_as": [
   "ORC-B5KUXLLJ4K"
  ],
  "printed": "L <=> CuZr",
  "reference": "Turchanin 2008, doi:10.1007/s11106-008-9039-x",
  "file": "invariants__CU-ZR__CuZr-08Tur.zpf-01.json"
 },
 {
  "reaction": "L = CuZr + CuZr2 (eutectic)",
  "phases": [
   "CUZR2",
   "CUZR_B2",
   "LIQUID"
  ],
  "T_K": 1145.0,
  "u_K": null,
  "u_used_K": 5.0,
  "split": "fit",
  "id": "ORC-RSGFDH6J2C",
  "also_reported_as": [],
  "printed": "L <=> CuZr + CuZr2",
  "reference": "Turchanin 2008, doi:10.1007/s11106-008-9039-x",
  "file": "invariants__CU-ZR__CuZr-08Tur.zpf-01.json"
 },
 {
  "reaction": "L = CuZr2 (congruent)",
  "phases": [
   "CUZR2",
   "LIQUID"
  ],
  "T_K": 1279.0,
  "u_K": null,
  "u_used_K": 5.0,
  "split": "fit",
  "id": "ORC-SOALR52AHT",
  "also_reported_as": [
   "ORC-XFAWKPECCI"
  ],
  "printed": "L <=> CuZr2",
  "reference": "Turchanin 2008, doi:10.1007/s11106-008-9039-x",
  "file": "invariants__CU-ZR__CuZr-08Tur.zpf-01.json"
 },
 {
  "reaction": "L + Cu51Zr14 = Cu5Zr (peritectic)",
  "phases": [
   "CU51ZR14",
   "CU5ZR_C15B",
   "LIQUID"
  ],
  "T_K": 1277.0,
  "u_K": null,
  "u_used_K": 5.0,
  "split": "fit",
  "id": "ORC-M5EZ2EPHVO",
  "also_reported_as": [
   "ORC-BXTPTL5YXZ"
  ],
  "printed": "L + Cu51Zr14 <=> Cu5Zr",
  "reference": "Turchanin 2008, doi:10.1007/s11106-008-9039-x",
  "file": "invariants__CU-ZR__CuZr-08Tur.zpf-01.json"
 },
 {
  "reaction": "L = Cu51Zr14 (congruent)",
  "phases": [
   "CU51ZR14",
   "LIQUID"
  ],
  "T_K": 1393.0,
  "u_K": 6.0,
  "u_used_K": 6.0,
  "split": "fit",
  "id": "ORC-TB6X5GL4ZL",
  "also_reported_as": [
   "ORC-3MGNJFIWMV"
  ],
  "printed": "L <=> Cu51Zr14",
  "reference": "Turchanin 2008, doi:10.1007/s11106-008-9039-x",
  "file": "invariants__CU-ZR__CuZr-08Tur.zpf-01.json"
 },
 {
  "reaction": "L + Cu51Zr14 = Cu8Zr3",
  "phases": [
   "CU51ZR14",
   "CU8ZR3",
   "LIQUID"
  ],
  "T_K": 1243.0,
  "u_K": null,
  "u_used_K": 5.0,
  "split": "fit",
  "id": "ORC-YWAVRM5E6J",
  "also_reported_as": [],
  "printed": "L + Cu51Zr14 <=> Cu8Zr3",
  "reference": "Turchanin 2008, doi:10.1007/s11106-008-9039-x",
  "file": "invariants__CU-ZR__CuZr-08Tur.zpf-01.json"
 },
 {
  "reaction": "L = FCC + Cu5Zr (eutectic)",
  "phases": [
   "CU5ZR_C15B",
   "FCC_A1",
   "LIQUID"
  ],
  "T_K": 1240.0,
  "u_K": null,
  "u_used_K": 5.0,
  "split": "fit",
  "id": "ORC-47VXTQ576T",
  "also_reported_as": [
   "ORC-AL4POCZYNT"
  ],
  "printed": "L <=> (Cu) + Cu5Zr",
  "reference": "Turchanin 2008, doi:10.1007/s11106-008-9039-x",
  "file": "invariants__CU-ZR__CuZr-08Tur.zpf-02.json"
 },
 {
  "reaction": "L + Cu51Zr14 = Cu5Zr (peritectic)",
  "phases": [
   "CU51ZR14",
   "CU5ZR_C15B",
   "LIQUID"
  ],
  "T_K": 1283.0,
  "u_K": null,
  "u_used_K": 5.0,
  "split": "fit",
  "id": "ORC-ZPUO274MFA",
  "also_reported_as": [
   "ORC-VHWZOFYGRG"
  ],
  "printed": "L + Cu51Zr14 <=> Cu5Zr",
  "reference": "Turchanin 2008, doi:10.1007/s11106-008-9039-x",
  "file": "invariants__CU-ZR__CuZr-08Tur.zpf-02.json"
 },
 {
  "reaction": "L = Cu51Zr14 (congruent)",
  "phases": [
   "CU51ZR14",
   "LIQUID"
  ],
  "T_K": 1377.0,
  "u_K": null,
  "u_used_K": 5.0,
  "split": "fit",
  "id": "ORC-6HMOUELYXC",
  "also_reported_as": [
   "ORC-G442MKBK5P"
  ],
  "printed": "L <=> Cu51Zr14",
  "reference": "Turchanin 2008, doi:10.1007/s11106-008-9039-x",
  "file": "invariants__CU-ZR__CuZr-08Tur.zpf-02.json"
 },
 {
  "reaction": "CuZr = Cu10Zr7 + CuZr2 (eutectoid)",
  "phases": [
   "CU10ZR7",
   "CUZR2",
   "CUZR_B2"
  ],
  "T_K": 985.0,
  "u_K": 5.0,
  "u_used_K": 5.0,
  "split": "fit",
  "id": "ORC-KGWJ2CYS7B",
  "also_reported_as": [
   "ORC-WZFU6D6UZZ",
   "ORC-3KXW3UX2V5"
  ],
  "printed": "CuZr <=> Cu10Zr7 + CuZr2",
  "reference": "Turchanin 2008, doi:10.1007/s11106-008-9039-x",
  "file": "invariants__CU-ZR__CuZr-08Tur.zpf-03.json"
 },
 {
  "reaction": "L = FCC + Cu5Zr (eutectic)",
  "phases": [
   "CU5ZR_C15B",
   "FCC_A1",
   "LIQUID"
  ],
  "T_K": 1244.0,
  "u_K": null,
  "u_used_K": 5.0,
  "split": "fit",
  "id": "ORC-KAJ4IW5EJG",
  "also_reported_as": [
   "ORC-ZZ7CVVTXH2",
   "ORC-PWEUYOZ6ZK"
  ],
  "printed": "L <=> (Cu) + Cu5Zr",
  "reference": "Turchanin 2008, doi:10.1007/s11106-008-9039-x",
  "file": "invariants__CU-ZR__CuZr-08Tur.zpf-04.json"
 },
 {
  "reaction": "L = Cu51Zr14 (congruent)",
  "phases": [
   "CU51ZR14",
   "LIQUID"
  ],
  "T_K": 1386.0,
  "u_K": null,
  "u_used_K": 5.0,
  "split": "fit",
  "id": "ORC-6HTUDLFMCZ",
  "also_reported_as": [
   "ORC-J54DYAELUS"
  ],
  "printed": "L <=> Cu51Zr14",
  "reference": "Turchanin 2008, doi:10.1007/s11106-008-9039-x",
  "file": "invariants__CU-ZR__CuZr-08Tur.zpf-04.json"
 },
 {
  "reaction": "L = Cu8Zr3 + Cu10Zr7 (eutectic)",
  "phases": [
   "CU10ZR7",
   "CU8ZR3",
   "LIQUID"
  ],
  "T_K": 1177.0,
  "u_K": null,
  "u_used_K": 5.0,
  "split": "fit",
  "id": "ORC-WV34CWISGE",
  "also_reported_as": [],
  "printed": "L <=> Cu8Zr3 + Cu10Zr7",
  "reference": "Turchanin 2008, doi:10.1007/s11106-008-9039-x",
  "file": "invariants__CU-ZR__CuZr-08Tur.zpf-05.json"
 },
 {
  "reaction": "L = FCC + Cu5Zr (eutectic)",
  "phases": [
   "CU5ZR_C15B",
   "FCC_A1",
   "LIQUID"
  ],
  "T_K": 1253.0,
  "u_K": null,
  "u_used_K": 5.0,
  "split": "fit",
  "id": "ORC-RI3T672G4N",
  "also_reported_as": [
   "ORC-CC4MAVSJOT"
  ],
  "printed": "L <=> (Cu) + Cu5Zr",
  "reference": "Turchanin 2008, doi:10.1007/s11106-008-9039-x",
  "file": "invariants__CU-ZR__CuZr-08Tur.zpf-06.json"
 },
 {
  "reaction": "L = Cu51Zr14 (congruent)",
  "phases": [
   "CU51ZR14",
   "LIQUID"
  ],
  "T_K": 1411.0,
  "u_K": null,
  "u_used_K": 5.0,
  "split": "fit",
  "id": "ORC-3BIUMPXWT5",
  "also_reported_as": [],
  "printed": "L <=> Cu51Zr14",
  "reference": "Turchanin 2008, doi:10.1007/s11106-008-9039-x",
  "file": "invariants__CU-ZR__CuZr-08Tur.zpf-06.json"
 },
 {
  "reaction": "L = CuZr2 (congruent)",
  "phases": [
   "CUZR2",
   "LIQUID"
  ],
  "T_K": 1285.0,
  "u_K": null,
  "u_used_K": 5.0,
  "split": "fit",
  "id": "ORC-Y3QUAXETHU",
  "also_reported_as": [
   "ORC-4E7DVAIJH3"
  ],
  "printed": "L <=> CuZr2",
  "reference": "Turchanin 2008, doi:10.1007/s11106-008-9039-x",
  "file": "invariants__CU-ZR__CuZr-08Tur.zpf-07.json"
 },
 {
  "reaction": "L = FCC + Cu5Zr (eutectic)",
  "phases": [
   "CU5ZR_C15B",
   "FCC_A1",
   "LIQUID"
  ],
  "T_K": 1271.0,
  "u_K": null,
  "u_used_K": 5.0,
  "split": "fit",
  "id": "ORC-KBYKSSQCKG",
  "also_reported_as": [],
  "printed": "L <=> (Cu) + Cu5Zr",
  "reference": "Turchanin 2008, doi:10.1007/s11106-008-9039-x",
  "file": "invariants__CU-ZR__CuZr-08Tur.zpf-07.json"
 },
 {
  "reaction": "L + Cu51Zr14 = Cu5Zr (peritectic)",
  "phases": [
   "CU51ZR14",
   "CU5ZR_C15B",
   "LIQUID"
  ],
  "T_K": 1311.0,
  "u_K": null,
  "u_used_K": 5.0,
  "split": "fit",
  "id": "ORC-JPMRL3IY5S",
  "also_reported_as": [
   "ORC-H4EOR76WBZ"
  ],
  "printed": "L + Cu51Zr14 <=> Cu5Zr",
  "reference": "Turchanin 2008, doi:10.1007/s11106-008-9039-x",
  "file": "invariants__CU-ZR__CuZr-08Tur.zpf-07.json"
 },
 {
  "reaction": "L = FCC + Cu5Zr (eutectic)",
  "phases": [
   "CU5ZR_C15B",
   "FCC_A1",
   "LIQUID"
  ],
  "T_K": 1243.0,
  "u_K": null,
  "u_used_K": 5.0,
  "split": "fit",
  "id": "ORC-LZIUKEXZC4",
  "also_reported_as": [
   "ORC-Y2H2VXWVPB"
  ],
  "printed": "L <=> (Cu) + Cu5Zr",
  "reference": "Turchanin 2008, doi:10.1007/s11106-008-9039-x",
  "file": "invariants__CU-ZR__CuZr-08Tur.zpf-08.json"
 },
 {
  "reaction": "L = Cu8Zr3 + Cu10Zr7 (eutectic)",
  "phases": [
   "CU10ZR7",
   "CU8ZR3",
   "LIQUID"
  ],
  "T_K": 1158.0,
  "u_K": 10.0,
  "u_used_K": 10.0,
  "split": "fit",
  "id": "ORC-NW2ACW5QNI",
  "also_reported_as": [
   "ORC-Q7JZKRB2IY"
  ],
  "printed": "L <=> Cu8Zr3 + Cu10Zr7",
  "reference": "Turchanin 2008, doi:10.1007/s11106-008-9039-x",
  "file": "invariants__CU-ZR__CuZr-08Tur.zpf-09.json"
 },
 {
  "reaction": "L = Cu10Zr7 (congruent)",
  "phases": [
   "CU10ZR7",
   "LIQUID"
  ],
  "T_K": 1168.0,
  "u_K": 10.0,
  "u_used_K": 10.0,
  "split": "fit",
  "id": "ORC-PUDDEC5QXK",
  "also_reported_as": [
   "ORC-DZVAPYWENR"
  ],
  "printed": "L <=> Cu10Zr7",
  "reference": "Turchanin 2008, doi:10.1007/s11106-008-9039-x",
  "file": "invariants__CU-ZR__CuZr-08Tur.zpf-09.json"
 },
 {
  "reaction": "L = CuZr + CuZr2 (eutectic)",
  "phases": [
   "CUZR2",
   "CUZR_B2",
   "LIQUID"
  ],
  "T_K": 1201.0,
  "u_K": 10.0,
  "u_used_K": 10.0,
  "split": "fit",
  "id": "ORC-3TYZUMMZEV",
  "also_reported_as": [],
  "printed": "L <=> CuZr + CuZr2",
  "reference": "Turchanin 2008, doi:10.1007/s11106-008-9039-x",
  "file": "invariants__CU-ZR__CuZr-08Tur.zpf-09.json"
 },
 {
  "reaction": "L = CuZr2 (congruent)",
  "phases": [
   "CUZR2",
   "LIQUID"
  ],
  "T_K": 1273.0,
  "u_K": 10.0,
  "u_used_K": 10.0,
  "split": "fit",
  "id": "ORC-KBFIV5RQL3",
  "also_reported_as": [
   "ORC-S2X35WDT4J"
  ],
  "printed": "L <=> CuZr2",
  "reference": "Turchanin 2008, doi:10.1007/s11106-008-9039-x",
  "file": "invariants__CU-ZR__CuZr-08Tur.zpf-09.json"
 },
 {
  "reaction": "L = CuZr2 + BCC (eutectic)",
  "phases": [
   "BCC_A2",
   "CUZR2",
   "LIQUID"
  ],
  "T_K": 1268.0,
  "u_K": 10.0,
  "u_used_K": 10.0,
  "split": "fit",
  "id": "ORC-HIGOKJ4S64",
  "also_reported_as": [],
  "printed": "L <=> CuZr2 + (\u03b2Zr)",
  "reference": "Turchanin 2008, doi:10.1007/s11106-008-9039-x",
  "file": "invariants__CU-ZR__CuZr-08Tur.zpf-09.json"
 },
 {
  "reaction": "BCC = CuZr2 + HCP (eutectoid)",
  "phases": [
   "BCC_A2",
   "CUZR2",
   "HCP_A3"
  ],
  "T_K": 1095.0,
  "u_K": 10.0,
  "u_used_K": 10.0,
  "split": "fit",
  "id": "ORC-XCJOTJ2GKA",
  "also_reported_as": [],
  "printed": "(\u03b2Zr) <=> CuZr2 + (\u03b1Zr)",
  "reference": "Turchanin 2008, doi:10.1007/s11106-008-9039-x",
  "file": "invariants__CU-ZR__CuZr-08Tur.zpf-09.json"
 },
 {
  "reaction": "L = FCC + Cu5Zr (eutectic)",
  "phases": [
   "CU5ZR_C15B",
   "FCC_A1",
   "LIQUID"
  ],
  "T_K": 1238.0,
  "u_K": 10.0,
  "u_used_K": 10.0,
  "split": "fit",
  "id": "ORC-CYBHIOM3CE",
  "also_reported_as": [],
  "printed": "L <=> (Cu) + Cu5Zr",
  "reference": "Turchanin 2008, doi:10.1007/s11106-008-9039-x",
  "file": "invariants__CU-ZR__CuZr-08Tur.zpf-09.json"
 },
 {
  "reaction": "L = Cu51Zr14 (congruent)",
  "phases": [
   "CU51ZR14",
   "LIQUID"
  ],
  "T_K": 1373.0,
  "u_K": 10.0,
  "u_used_K": 10.0,
  "split": "fit",
  "id": "ORC-SFMHQKTADZ",
  "also_reported_as": [
   "ORC-3RUDYW5FZK"
  ],
  "printed": "L <=> Cu51Zr14",
  "reference": "Turchanin 2008, doi:10.1007/s11106-008-9039-x",
  "file": "invariants__CU-ZR__CuZr-08Tur.zpf-09.json"
 },
 {
  "reaction": "L + Cu51Zr14 = Cu8Zr3",
  "phases": [
   "CU51ZR14",
   "CU8ZR3",
   "LIQUID"
  ],
  "T_K": 1343.0,
  "u_K": 10.0,
  "u_used_K": 10.0,
  "split": "fit",
  "id": "ORC-VMNTYO567G",
  "also_reported_as": [],
  "printed": "L + Cu51Zr14 <=> Cu8Zr3",
  "reference": "Turchanin 2008, doi:10.1007/s11106-008-9039-x",
  "file": "invariants__CU-ZR__CuZr-08Tur.zpf-09.json"
 },
 {
  "reaction": "L = Cu8Zr3 + Cu10Zr7 (eutectic)",
  "phases": [
   "CU10ZR7",
   "CU8ZR3",
   "LIQUID"
  ],
  "T_K": 1150.0,
  "u_K": null,
  "u_used_K": 5.0,
  "split": "fit",
  "id": "ORC-4WBXWTTEOD",
  "also_reported_as": [
   "ORC-RRAO6YXLBG"
  ],
  "printed": "L <=> Cu8Zr3 + Cu10Zr7",
  "reference": "Turchanin 2008, doi:10.1007/s11106-008-9039-x",
  "file": "invariants__CU-ZR__CuZr-08Tur.zpf-10.json"
 },
 {
  "reaction": "L = FCC + Cu5Zr (eutectic)",
  "phases": [
   "CU5ZR_C15B",
   "FCC_A1",
   "LIQUID"
  ],
  "T_K": 1250.0,
  "u_K": null,
  "u_used_K": 5.0,
  "split": "fit",
  "id": "ORC-R6VT7HDMCK",
  "also_reported_as": [
   "ORC-U5WG537YPW"
  ],
  "printed": "L <=> (Cu) + Cu5Zr",
  "reference": "Turchanin 2008, doi:10.1007/s11106-008-9039-x",
  "file": "invariants__CU-ZR__CuZr-08Tur.zpf-10.json"
 },
 {
  "reaction": "L = Cu51Zr14 (congruent)",
  "phases": [
   "CU51ZR14",
   "LIQUID"
  ],
  "T_K": 1383.0,
  "u_K": null,
  "u_used_K": 5.0,
  "split": "fit",
  "id": "ORC-R4ZSQKNHV6",
  "also_reported_as": [],
  "printed": "L <=> Cu51Zr14",
  "reference": "Turchanin 2008, doi:10.1007/s11106-008-9039-x",
  "file": "invariants__CU-ZR__CuZr-08Tur.zpf-10.json"
 },
 {
  "reaction": "L = CuZr2 (congruent)",
  "phases": [
   "CUZR2",
   "LIQUID"
  ],
  "T_K": 1338.0,
  "u_K": null,
  "u_used_K": 5.0,
  "split": "fit",
  "id": "ORC-IRNRCZQNU3",
  "also_reported_as": [],
  "printed": "L <=> CuZr2",
  "reference": "Turchanin 2008, doi:10.1007/s11106-008-9039-x",
  "file": "invariants__CU-ZR__CuZr-08Tur.zpf-11.json"
 },
 {
  "reaction": "L = CuZr2 + BCC (eutectic)",
  "phases": [
   "BCC_A2",
   "CUZR2",
   "LIQUID"
  ],
  "T_K": 1271.0,
  "u_K": null,
  "u_used_K": 5.0,
  "split": "fit",
  "id": "ORC-57SZ7MDEPE",
  "also_reported_as": [
   "ORC-RMMUJPQ4HM"
  ],
  "printed": "L <=> CuZr2 + (\u03b2Zr)",
  "reference": "Turchanin 2008, doi:10.1007/s11106-008-9039-x",
  "file": "invariants__CU-ZR__CuZr-08Tur.zpf-11.json"
 },
 {
  "reaction": "BCC = CuZr2 + HCP (eutectoid)",
  "phases": [
   "BCC_A2",
   "CUZR2",
   "HCP_A3"
  ],
  "T_K": 1189.0,
  "u_K": 15.0,
  "u_used_K": 15.0,
  "split": "fit",
  "id": "ORC-VZ5RH7A7CU",
  "also_reported_as": [
   "ORC-3EMIVMGW4E"
  ],
  "printed": "(\u03b2Zr) <=> CuZr2 + (\u03b1Zr)",
  "reference": "Turchanin 2008, doi:10.1007/s11106-008-9039-x",
  "file": "invariants__CU-ZR__CuZr-08Tur.zpf-11.json"
 },
 {
  "reaction": "L = Cu8Zr3 + Cu10Zr7 (eutectic)",
  "phases": [
   "CU10ZR7",
   "CU8ZR3",
   "LIQUID"
  ],
  "T_K": 1177,
  "u_K": null,
  "u_used_K": 5.0,
  "split": "fit",
  "id": "ORC-OATLEB3VIM",
  "also_reported_as": [
   "ORC-QOMN3TGKS6"
  ],
  "printed": "Liq -> \u03bc + \u03c6",
  "reference": "doi:10.1515/ijmr-1986-770109",
  "file": "invariants__CU-ZR__CuZr-10Zho.zpf-02.json"
 },
 {
  "reaction": null,
  "phases": [
   "BCC_A2",
   "CU10ZR7",
   "CU8ZR3"
  ],
  "T_K": 885,
  "u_K": null,
  "u_used_K": 5.0,
  "split": "fit",
  "id": "ORC-TVIPSUQNML",
  "also_reported_as": [],
  "printed": "\u03b4 -> \u03b2 + \u03c6",
  "reference": "doi:10.1515/ijmr-1986-770109",
  "file": "invariants__CU-ZR__CuZr-10Zho.zpf-02.json"
 },
 {
  "reaction": "L = CuZr + CuZr2 (eutectic)",
  "phases": [
   "CUZR2",
   "CUZR_B2",
   "LIQUID"
  ],
  "T_K": 1202,
  "u_K": null,
  "u_used_K": 5.0,
  "split": "fit",
  "id": "ORC-JX5BR6NCOT",
  "also_reported_as": [],
  "printed": "Liq -> B2 + C11b",
  "reference": "1998, Braga MH, Malheiros LF, Castro F, Soares D. Z Metallk 1998;89:541\u20135.",
  "file": "invariants__CU-ZR__CuZr-10Zho.zpf-03.json"
 },
 {
  "reaction": "L = Cu8Zr3 + Cu10Zr7 (eutectic)",
  "phases": [
   "CU10ZR7",
   "CU8ZR3",
   "LIQUID"
  ],
  "T_K": 1201,
  "u_K": null,
  "u_used_K": 5.0,
  "split": "fit",
  "id": "ORC-24PN3XYCOE",
  "also_reported_as": [
   "ORC-PJVS7PRLXS"
  ],
  "printed": "Liq -> \u03b4 + \u03c6",
  "reference": "1998, Braga MH, Malheiros LF, Castro F, Soares D. Z Metallk 1998;89:541\u20135.",
  "file": "invariants__CU-ZR__CuZr-10Zho.zpf-03.json"
 },
 {
  "reaction": "CuZr = Cu10Zr7 + CuZr2 (eutectoid)",
  "phases": [
   "CU10ZR7",
   "CUZR2",
   "CUZR_B2"
  ],
  "T_K": 1003,
  "u_K": null,
  "u_used_K": 5.0,
  "split": "fit",
  "id": "ORC-4CBII3K6R2",
  "also_reported_as": [],
  "printed": "B2 -> \u03c6 + C11b",
  "reference": "1998, Braga MH, Malheiros LF, Castro F, Soares D. Z Metallk 1998;89:541\u20135.",
  "file": "invariants__CU-ZR__CuZr-10Zho.zpf-03.json"
 },
 {
  "reaction": "L = CuZr2 + BCC (eutectic)",
  "phases": [
   "BCC_A2",
   "CUZR2",
   "LIQUID"
  ],
  "T_K": 1268,
  "u_K": null,
  "u_used_K": 5.0,
  "split": "fit",
  "id": "ORC-PEMZI4I53E",
  "also_reported_as": [
   "ORC-3USERDJ4PC",
   "ORC-GFVHSV4PNF"
  ],
  "printed": "Liq -> C11b + bcc",
  "reference": "1953, Lundin CE, McPherson DJ, Hansen M. Trans AIME 1953;197: 273\u20138.",
  "file": "invariants__CU-ZR__CuZr-10Zho.zpf-05.json"
 },
 {
  "reaction": "L = FCC + Cu5Zr (eutectic)",
  "phases": [
   "CU5ZR_C15B",
   "FCC_A1",
   "LIQUID"
  ],
  "T_K": 1283,
  "u_K": null,
  "u_used_K": 5.0,
  "split": "fit",
  "id": "ORC-YAQWBKAB2H",
  "also_reported_as": [],
  "printed": "Liq -> fcc + C15b",
  "reference": "1953, Lundin CE, McPherson DJ, Hansen M. Trans AIME 1953;197: 273\u20138.",
  "file": "invariants__CU-ZR__CuZr-10Zho.zpf-05.json"
 },
 {
  "reaction": "L = CuZr + CuZr2 (eutectic)",
  "phases": [
   "CUZR2",
   "CUZR_B2",
   "LIQUID"
  ],
  "T_K": 1200,
  "u_K": null,
  "u_used_K": 5.0,
  "split": "fit",
  "id": "ORC-7RE3GOTOLX",
  "also_reported_as": [],
  "printed": "Liq -> B2 + C11b",
  "reference": "1953, Lundin CE, McPherson DJ, Hansen M. Trans AIME 1953;197: 273\u20138.",
  "file": "invariants__CU-ZR__CuZr-10Zho.zpf-05.json"
 },
 {
  "reaction": null,
  "phases": [
   "BCC_A2",
   "CU8ZR3",
   "LIQUID"
  ],
  "T_K": 1343,
  "u_K": null,
  "u_used_K": 5.0,
  "split": "fit",
  "id": "ORC-M7PX53B2VL",
  "also_reported_as": [],
  "printed": "Liq + \u03b2 -> \u03b4",
  "reference": "1953, Lundin CE, McPherson DJ, Hansen M. Trans AIME 1953;197: 273\u20138.",
  "file": "invariants__CU-ZR__CuZr-10Zho.zpf-05.json"
 },
 {
  "reaction": "L = Cu8Zr3 + Cu10Zr7 (eutectic)",
  "phases": [
   "CU10ZR7",
   "CU8ZR3",
   "LIQUID"
  ],
  "T_K": 1160,
  "u_K": null,
  "u_used_K": 5.0,
  "split": "fit",
  "id": "ORC-FXYO2FTWQD",
  "also_reported_as": [],
  "printed": "Liq -> \u03b4 + \u03c6",
  "reference": "1953, Lundin CE, McPherson DJ, Hansen M. Trans AIME 1953;197: 273\u20138.",
  "file": "invariants__CU-ZR__CuZr-10Zho.zpf-05.json"
 },
 {
  "reaction": "BCC = CuZr2 + HCP (eutectoid)",
  "phases": [
   "BCC_A2",
   "CUZR2",
   "HCP_A3"
  ],
  "T_K": 1095,
  "u_K": null,
  "u_used_K": 5.0,
  "split": "fit",
  "id": "ORC-PXRTVGO67F",
  "also_reported_as": [
   "ORC-2DY5437SZG"
  ],
  "printed": "bcc -> C11b + hcp",
  "reference": "1953, Lundin CE, McPherson DJ, Hansen M. Trans AIME 1953;197: 273\u20138.",
  "file": "invariants__CU-ZR__CuZr-10Zho.zpf-05.json"
 },
 {
  "reaction": "L = Cu10Zr7 + CuZr (eutectic)",
  "phases": [
   "CU10ZR7",
   "CUZR_B2",
   "LIQUID"
  ],
  "T_K": 1164,
  "u_K": null,
  "u_used_K": 5.0,
  "split": "fit",
  "id": "ORC-BDVLUKGK2X",
  "also_reported_as": [],
  "printed": "Liquid = Cu10Zr7 + CuZr",
  "reference": "1953, C. Lundin, D. McPherson, M. Hansen, Trans. AIME 197 (1953) 273\u2013278.",
  "file": "invariants__CU-ZR__CuZr-11Gie.zpf-04.json"
 },
 {
  "reaction": "CuZr = Cu10Zr7 + CuZr2 (eutectoid)",
  "phases": [
   "CU10ZR7",
   "CUZR2",
   "CUZR_B2"
  ],
  "T_K": 988.0,
  "u_K": null,
  "u_used_K": 5.0,
  "split": "fit",
  "id": "ORC-B7TQGLDMGB",
  "also_reported_as": [],
  "printed": "CuZr -> Cu10Zr7 + CuZr2",
  "reference": "Carvalho 1980, doi:10.1007/bf00551811",
  "file": "invariants__CU-ZR__CuZr-94Zen-LB.zpf-00.json"
 },
 {
  "reaction": "L = FCC + Cu5Zr (eutectic)",
  "phases": [
   "CU5ZR_C15B",
   "FCC_A1",
   "LIQUID"
  ],
  "T_K": 1237.0,
  "u_K": null,
  "u_used_K": 5.0,
  "split": "fit",
  "id": "ORC-22LCRDUTXL",
  "also_reported_as": [],
  "printed": "L -> (Cu) + Cu5Zr",
  "reference": "Zeng 1994, doi:10.1007/bf02647618",
  "file": "invariants__CU-ZR__CuZr-94Zen-LB.zpf-07.json"
 },
 {
  "reaction": "L = CuZr + CuZr2 (eutectic)",
  "phases": [
   "CUZR2",
   "CUZR_B2",
   "LIQUID"
  ],
  "T_K": 1201.0,
  "u_K": null,
  "u_used_K": 5.0,
  "split": "fit",
  "id": "ORC-2524WOZNCZ",
  "also_reported_as": [],
  "printed": "L -> CuZr + CuZr2",
  "reference": "Zeng 1994, doi:10.1007/bf02647618",
  "file": "invariants__CU-ZR__CuZr-94Zen-LB.zpf-10.json"
 },
 {
  "reaction": "L = Cu10Zr7 (congruent)",
  "phases": [
   "CU10ZR7",
   "LIQUID"
  ],
  "T_K": 1185.0,
  "u_K": 3.0,
  "u_used_K": 3.0,
  "split": "holdout",
  "id": "ORC-C3QG5VGDKV",
  "also_reported_as": [],
  "printed": "Liquid <-> Cu10Zr7",
  "reference": "Liu 2017, doi:10.1007/s11669-017-0522-2",
  "file": "invariants__CU-ZR__CuZr-17Liu.zpf-01.json"
 },
 {
  "reaction": "L + Cu51Zr14 = Cu8Zr3",
  "phases": [
   "CU51ZR14",
   "CU8ZR3",
   "LIQUID"
  ],
  "T_K": 1240.0,
  "u_K": null,
  "u_used_K": 5.0,
  "split": "holdout",
  "id": "ORC-YVEONHASBD",
  "also_reported_as": [],
  "printed": "Liquid + Cu51Zr14 <-> Cu8Zr3",
  "reference": "Liu 2017, doi:10.1007/s11669-017-0522-2",
  "file": "invariants__CU-ZR__CuZr-17Liu.zpf-01.json"
 },
 {
  "reaction": "L = FCC + Cu5Zr (eutectic)",
  "phases": [
   "CU5ZR_C15B",
   "FCC_A1",
   "LIQUID"
  ],
  "T_K": 1238.0,
  "u_K": 10.0,
  "u_used_K": 10.0,
  "split": "holdout",
  "id": "ORC-V4URXUO47Z",
  "also_reported_as": [
   "ORC-LCVB4E7G6I"
  ],
  "printed": "Liquid <-> (Cu) + Cu5Zr",
  "reference": "Liu 2017, doi:10.1007/s11669-017-0522-2",
  "file": "invariants__CU-ZR__CuZr-17Liu.zpf-02.json"
 },
 {
  "reaction": "L = Cu51Zr14 (congruent)",
  "phases": [
   "CU51ZR14",
   "LIQUID"
  ],
  "T_K": 1413.0,
  "u_K": null,
  "u_used_K": 5.0,
  "split": "holdout",
  "id": "ORC-QWNTPMN3OX",
  "also_reported_as": [],
  "printed": "Liquid <-> Cu51Zr14",
  "reference": "Liu 2017, doi:10.1007/s11669-017-0522-2",
  "file": "invariants__CU-ZR__CuZr-17Liu.zpf-06.json"
 },
 {
  "reaction": "L + Cu51Zr14 = Cu5Zr (peritectic)",
  "phases": [
   "CU51ZR14",
   "CU5ZR_C15B",
   "LIQUID"
  ],
  "T_K": 1283.0,
  "u_K": null,
  "u_used_K": 5.0,
  "split": "holdout",
  "id": "ORC-56P3H7SUYI",
  "also_reported_as": [
   "ORC-QVHM26QECO"
  ],
  "printed": "Liquid + Cu51Zr14 <-> Cu5Zr",
  "reference": "Liu 2017, doi:10.1007/s11669-017-0522-2",
  "file": "invariants__CU-ZR__CuZr-17Liu.zpf-06.json"
 },
 {
  "reaction": "L = FCC + Cu5Zr (eutectic)",
  "phases": [
   "CU5ZR_C15B",
   "FCC_A1",
   "LIQUID"
  ],
  "T_K": 1253.0,
  "u_K": null,
  "u_used_K": 5.0,
  "split": "holdout",
  "id": "ORC-SNSFOQTE7O",
  "also_reported_as": [
   "ORC-UEALUBZB7C"
  ],
  "printed": "Liquid <-> (Cu) + Cu5Zr",
  "reference": "Liu 2017, doi:10.1007/s11669-017-0522-2",
  "file": "invariants__CU-ZR__CuZr-17Liu.zpf-08.json"
 },
 {
  "reaction": "L = Cu51Zr14 (congruent)",
  "phases": [
   "CU51ZR14",
   "LIQUID"
  ],
  "T_K": 1385.0,
  "u_K": null,
  "u_used_K": 5.0,
  "split": "holdout",
  "id": "ORC-SXEAY7FQDC",
  "also_reported_as": [],
  "printed": "Liquid <-> Cu51Zr14",
  "reference": "Liu 2017, doi:10.1007/s11669-017-0522-2",
  "file": "invariants__CU-ZR__CuZr-17Liu.zpf-10.json"
 }
]
