Repository: orchid-calphad/orchid-examples

# Quickstart: one system from the ORCHID release to ESPEI

`quickstart.ipynb` (executed, outputs saved) shows the basic moves on Cu–Zr:

1. query a system from the Parquet release (`parquet/literature_values.parquet`);
2. filter values by `accepted`, `evidence_class` and `reader_agreement`;
3. plot experimental against DFT formation enthalpies (`parquet/dft_parity.parquet`, Materials Project and OQMD);
4. export the ESPEI datasets of one description (`espei/`, CuZr-94Zen-LB, experimental and invariant tables, no
   single-reader datasets) with an ESPEI input skeleton, and check them with ESPEI's `load_datasets`.

File: quickstart/sample-release/espei/assessed/CU-ZR/CuZr-94Zen-LB.CU-ZR-p371.json
{
 "components": [
  "CU",
  "ZR",
  "VA"
 ],
 "phases": [
  "BCC_A2",
  "CU10ZR7",
  "CU8ZR3",
  "CUZR2",
  "FCC_A1",
  "LIQUID"
 ],
 "conditions": {
  "P": 101325.0,
  "T": [
   1021.089587,
   1492.089587,
   1733.589587,
   1241.089587,
   1246.089587,
   1286.089587,
   1303.589587
  ]
 },
 "output": "ZPF",
 "values": [
  [
   [
    "CU10ZR7",
    [
     "ZR"
    ],
    [
     null
    ]
   ],
   [
    "CU8ZR3",
    [
     "ZR"
    ],
    [
     null
    ]
   ],
   [
    "__HYPERPLANE__",
    [
     "ZR"
    ],
    [
     0.3425091176
    ]
   ]
  ],
  [
   [
    "BCC_A2",
    [
     "ZR"
    ],
    [
     0.9840876254
    ]
   ]
  ],
  [
   [
    "LIQUID",
    [
     "ZR"
    ],
    [
     0.4942642213
    ]
   ]
  ],
  [
   [
    "BCC_A2",
    [
     "ZR"
    ],
    [
     null
    ]
   ],
   [
    "CUZR2",
    [
     "ZR"
    ],
    [
     null
    ]
   ],
   [
    "__HYPERPLANE__",
    [
     "ZR"
    ],
    [
     0.8133005285
    ]
   ]
  ],
  [
   [
    "LIQUID",
    [
     "ZR"
    ],
    [
     null
    ]
   ],
   [
    "CUZR2",
    [
     "ZR"
    ],
    [
     null
    ]
   ],
   [
    "__HYPERPLANE__",
    [
     "ZR"
    ],
    [
     0.6284898576
    ]
   ]
  ],
  [
   [
    "CU8ZR3",
    [
     "ZR"
    ],
    [
     null
    ]
   ],
   [
    "LIQUID",
    [
     "ZR"
    ],
    [
     null
    ]
   ],
   [
    "__HYPERPLANE__",
    [
     "ZR"
    ],
    [
     0.3029426054
    ]
   ]
  ],
  [
   [
    "FCC_A1",
    [
     "ZR"
    ],
    [
     null
    ]
   ],
   [
    "LIQUID",
    [
     "ZR"
    ],
    [
     null
    ]
   ],
   [
    "__HYPERPLANE__",
    [
     "ZR"
    ],
    [
     0.02547617813
    ]
   ]
  ]
 ],
 "reference": "H. Okamoto, J. Phase Equilibria Diffusion, 29(2), 204 (2008) doi:10.1007/s11669-008-9267-2; compiled in H. Okamoto, Desk Handbook: Phase Diagrams for Binary Alloys, 2nd ed., ASM International, Materials Park, OH (2010), p. 371",
 "tags": [
  "assessed_phase_diagram",
  "orchid"
 ],
 "comment": "evidence_class=assessed_phase_diagram (expert-drawn diagram, not experimental, not CALPHAD); ORCHID assessed-phase-assemblages v1.0.0, diagram CU-ZR-p371; one point per phase field (centroid or pole of inaccessibility); single-phase: the phase at the point composition; two-phase: phases present, compositions unknown (null) with __HYPERPLANE__ at the point's overall composition. Phase names mapped to CuZr-94Zen-LB.tdb through the ORCHID phase registry (points whose phases are not all in that TDB are left out).",
 "orchid": {
  "evidence_class": "assessed_phase_diagram",
  "diagram": "CU-ZR-p371",
  "target_tdb": "CuZr-94Zen-LB.tdb",
  "record_ids": [
   "aspa-0ad3d72465fd95a8",
   "aspa-3996db9475245348",
   "aspa-d5214d923b81d9e3",
   "aspa-e807391ada9c105a",
   "aspa-bcfed6e35d685aea",
   "aspa-1726aefb94ccd603",
   "aspa-c40c8d4017318896"
  ],
  "confidence": [
   "medium",
   "high",
   "high",
   "high",
   "high",
   "medium",
   "medium"
  ],
  "points_left_out": 13,
  "source": "assessed-phase-assemblages/espei-zpf/CU-ZR-p371.json"
 },
 "orchid_uncertainty_budget": {
  "sigma_rule": "max(sqrt(max(printed, reading, method)^2 + composition^2 + conversion^2), scatter); boundary margin reported, not combined",
  "calibration": "assessed-phase-assemblages handbook-class prior 2026-10-24",
  "points": [
   {
    "record_id": "aspa-0ad3d72465fd95a8",
    "temperature_K": {
     "sigma_printed": null,
     "sigma_reading": 15.0,
     "sigma_method": 10.0,
     "sigma_boundary_margin": 16.5,
     "sigma_effective": 15.0
    },
    "composition_mole_fraction": {
     "sigma_printed": null,
     "sigma_reading": 0.03,
     "sigma_method": 0.02,
     "sigma_boundary_margin": 0.0385648,
     "sigma_effective": 0.03
    }
   },
   {
    "record_id": "aspa-3996db9475245348",
    "temperature_K": {
     "sigma_printed": null,
     "sigma_reading": 15.0,
     "sigma_method": 10.0,
     "sigma_boundary_margin": 112.5,
     "sigma_effective": 15.0
    },
    "composition_mole_fraction": {
     "sigma_printed": null,
     "sigma_reading": 0.03,
     "sigma_method": 0.02,
     "sigma_boundary_margin": 0.0165278,
     "sigma_effective": 0.03
    }
   },
   {
    "record_id": "aspa-d5214d923b81d9e3",
    "temperature_K": {
     "sigma_printed": null,
     "sigma_reading": 15.0,
     "sigma_method": 10.0,
     "sigma_boundary_margin": 440.0,
     "sigma_effective": 15.0
    },
    "composition_mole_fraction": {
     "sigma_printed": null,
     "sigma_reading": 0.03,
     "sigma_method": 0.02,
     "sigma_boundary_margin": 0.296999,
     "sigma_effective": 0.03
    }
   },
   {
    "record_id": "aspa-e807391ada9c105a",
    "temperature_K": {
     "sigma_printed": null,
     "sigma_reading": 0.964,
     "sigma_method": 10.0,
     "sigma_boundary_margin": 40.5,
     "sigma_effective": 10.0
    },
    "composition_mole_fraction": {
     "sigma_printed": null,
     "sigma_reading": 0.000672421,
     "sigma_method": 0.02,
     "sigma_boundary_margin": 0.145244,
     "sigma_effective": 0.02
    }
   },
   {
    "record_id": "aspa-bcfed6e35d685aea",
    "temperature_K": {
     "sigma_printed": null,
     "sigma_reading": 0.964,
     "sigma_method": 10.0,
     "sigma_boundary_margin": 27.0,
     "sigma_effective": 10.0
    },
    "composition_mole_fraction": {
     "sigma_printed": null,
     "sigma_reading": 0.000672421,
     "sigma_method": 0.02,
     "sigma_boundary_margin": 0.0375631,
     "sigma_effective": 0.02
    }
   },
   {
    "record_id": "aspa-1726aefb94ccd603",
    "temperature_K": {
     "sigma_printed": null,
     "sigma_reading": 0.964,
     "sigma_method": 10.0,
     "sigma_boundary_margin": 16.0,
     "sigma_effective": 10.0
    },
    "composition_mole_fraction": {
     "sigma_printed": null,
     "sigma_reading": 0.000672421,
     "sigma_method": 0.02,
     "sigma_boundary_margin": 0.0300505,
     "sigma_effective": 0.02
    }
   },
   {
    "record_id": "aspa-c40c8d4017318896",
    "temperature_K": {
     "sigma_printed": null,
     "sigma_reading": 0.964,
     "sigma_method": 10.0,
     "sigma_boundary_margin": 27.0,
     "sigma_effective": 10.0
    },
    "composition_mole_fraction": {
     "sigma_printed": null,
     "sigma_reading": 0.000672421,
     "sigma_method": 0.02,
     "sigma_boundary_margin": 0.0255429,
     "sigma_effective": 0.02
    }
   }
  ]
 }
}
