Repository: orchid-calphad/orchid-examples

# Quickstart: one system from the ORCHID release to ESPEI

`quickstart.ipynb` (executed, outputs saved) shows the basic moves on Cu–Zr:

1. query a system from the Parquet release (`parquet/literature_values.parquet`);
2. filter values by `accepted`, `evidence_class` and `reader_agreement`;
3. plot experimental against DFT formation enthalpies (`parquet/dft_parity.parquet`, Materials Project and OQMD);
4. export the ESPEI datasets of one description (`espei/`, CuZr-94Zen-LB, experimental and invariant tables, no
   single-reader datasets) with an ESPEI input skeleton, and check them with ESPEI's `load_datasets`.

File: quickstart/sample-release/espei/derived/invariant-brackets/CU-ZR/CuZr-08Tur.zpf-10.json
{
 "components": [
  "CU",
  "VA",
  "ZR"
 ],
 "phases": [
  "CU51ZR14",
  "LIQUID"
 ],
 "conditions": {
  "P": 101325,
  "T": [
   1405.0,
   1361.0
  ]
 },
 "output": "ZPF",
 "values": [
  [
   [
    "LIQUID",
    [
     "ZR"
    ],
    [
     0.25
    ]
   ],
   [
    "__HYPERPLANE__",
    [
     "ZR"
    ],
    [
     0.24
    ]
   ],
   [
    "__HYPERPLANE__",
    [
     "ZR"
    ],
    [
     0.26
    ]
   ]
  ],
  [
   [
    "CU51ZR14",
    [
     "ZR"
    ],
    [
     null
    ]
   ],
   [
    "__HYPERPLANE__",
    [
     "ZR"
    ],
    [
     0.24
    ]
   ],
   [
    "__HYPERPLANE__",
    [
     "ZR"
    ],
    [
     0.26
    ]
   ]
  ]
 ],
 "reference": "Turchanin 2008, doi:10.1007/s11106-008-9039-x",
 "bibtex": "turchanin2008_458466",
 "tags": [
  "derived",
  "derived_bracket",
  "orchid",
  "via_assessment"
 ],
 "comment": "DERIVED phase constraints (not measured): invariant-temperature brackets from the printed invariant reactions of invariants/CU-ZR/CuZr-08Tur.zpf-10.json (ORCHID literature values, Version 1, machine-extracted). Rule: README.md, 'Phase constraints'. Source ORCHID observation ids: ORC-R4ZSQKNHV6",
 "orchid": {
  "evidence_class": "derived",
  "derived_from": "invariants/CU-ZR/CuZr-08Tur.zpf-10.json",
  "derivation": "invariant_bracket",
  "rule": "For each binary invariant reaction (eutectic, peritectic, monotectic, eutectoid, peritectoid, metatectic, syntectic, congruent melting or transformation, polymorphic) with printed temperature T and printed temperature uncertainty u (u = sigma_effective of the value's uncertainty budget: the printed sigma or the method floor, whichever is larger; else the printed sigma; else 5 K, documented default), two ZPF points are written at the invariant composition x0: at T + max(2u, 10 K) the phase set stable above the reaction and at T - max(2u, 10 K) the set stable below. The reaction is read as printed with the cooling convention (left side = high temperature; a reaction written on heating, i.e. a single liquid formed from solids, is turned round). x0 is the composition of the phase alone on its side (eutectic: the liquid; peritectic: the product; congruent: the common composition); the other side's phases are written with their printed compositions (null where not printed or for line compounds, E2). The target hyperplane is estimated at x0 - d and x0 + d (d = min(0.01, half the distance to the nearest printed composition or to a pure element)) so that a line compound at x0 cannot make the hyperplane undefined (ESPEI 0.9.1 returns zero driving force when the equilibrium at the hyperplane composition is a single phase without internal degrees of freedom). A point is not written when another invariant of the system that shares a non-liquid phase (or a liquid within 0.05 in composition of x0) lies between T and the bracket temperature. These points encode the semantics of the printed reaction (which phases are stable on which side); they are DERIVED, not measured.",
  "points": [
   {
    "source_observation": "ORC-R4ZSQKNHV6",
    "side": "above",
    "T_invariant_K": 1383.0,
    "offset_K": 22.0,
    "T_sigma_K": 11.0,
    "T_sigma_basis": "sigma_effective of the uncertainty budget (method class unknown, calibrated)",
    "x0": 0.25,
    "hyperplane_delta": 0.01,
    "reaction_printed": "L <=> Cu51Zr14",
    "reaction_type": null,
    "phases_above": [
     "LIQUID"
    ],
    "phases_below": [
     "CU51ZR14"
    ]
   },
   {
    "source_observation": "ORC-R4ZSQKNHV6",
    "side": "below",
    "T_invariant_K": 1383.0,
    "offset_K": 22.0,
    "T_sigma_K": 11.0,
    "T_sigma_basis": "sigma_effective of the uncertainty budget (method class unknown, calibrated)",
    "x0": 0.25,
    "hyperplane_delta": 0.01,
    "reaction_printed": "L <=> Cu51Zr14",
    "reaction_type": null,
    "phases_above": [
     "LIQUID"
    ],
    "phases_below": [
     "CU51ZR14"
    ]
   }
  ],
  "dois": [
   "10.1007/bf02647618",
   "10.1007/s11106-008-9039-x",
   "10.1007/s11669-017-0522-2"
  ],
  "papers": [
   "doi:10.1007/s11106-008-9039-x",
   "doi:10.1007/s11669-017-0522-2",
   "doi:10.1007/bf02647618"
  ]
 },
 "orchid_uncertainty_budget": {
  "sigma_rule": "derived point: placed offset_K = max(2u, 10 K) beyond the invariant, u = the invariant temperature's sigma_effective; the constraint holds while the invariant's error is below offset_K (no sigma of its own)",
  "points": [
   {
    "source_observation": "ORC-R4ZSQKNHV6",
    "temperature_K": {
     "sigma_printed": null,
     "sigma_reading": null,
     "sigma_method": null,
     "sigma_composition": null,
     "sigma_scatter": null,
     "sigma_conversion": null,
     "sigma_effective": null,
     "source_invariant_sigma_effective": 11.0,
     "source_invariant_sigma_basis": "sigma_effective of the uncertainty budget (method class unknown, calibrated)",
     "offset_K": 22.0,
     "sigma_effective_reason": "derived constraint, not a measurement"
    }
   },
   {
    "source_observation": "ORC-R4ZSQKNHV6",
    "temperature_K": {
     "sigma_printed": null,
     "sigma_reading": null,
     "sigma_method": null,
     "sigma_composition": null,
     "sigma_scatter": null,
     "sigma_conversion": null,
     "sigma_effective": null,
     "source_invariant_sigma_effective": 11.0,
     "source_invariant_sigma_basis": "sigma_effective of the uncertainty budget (method class unknown, calibrated)",
     "offset_K": 22.0,
     "sigma_effective_reason": "derived constraint, not a measurement"
    }
   }
  ]
 }
}

File: quickstart/sample-release/espei/derived/invariant-brackets/CU-ZR/CuZr-08Tur.zpf-11.json
{
 "components": [
  "CU",
  "VA",
  "ZR"
 ],
 "phases": [
  "CUZR2",
  "HCP_A3",
  "LIQUID"
 ],
 "conditions": {
  "P": 101325,
  "T": [
   1360.0,
   1316.0,
   1159.0
  ]
 },
 "output": "ZPF",
 "values": [
  [
   [
    "LIQUID",
    [
     "ZR"
    ],
    [
     0.67
    ]
   ],
   [
    "__HYPERPLANE__",
    [
     "ZR"
    ],
    [
     0.66
    ]
   ],
   [
    "__HYPERPLANE__",
    [
     "ZR"
    ],
    [
     0.68
    ]
   ]
  ],
  [
   [
    "CUZR2",
    [
     "ZR"
    ],
    [
     null
    ]
   ],
   [
    "__HYPERPLANE__",
    [
     "ZR"
    ],
    [
     0.66
    ]
   ],
   [
    "__HYPERPLANE__",
    [
     "ZR"
    ],
    [
     0.68
    ]
   ]
  ],
  [
   [
    "CUZR2",
    [
     "ZR"
    ],
    [
     null
    ]
   ],
   [
    "HCP_A3",
    [
     "ZR"
    ],
    [
     null
    ]
   ],
   [
    "__HYPERPLANE__",
    [
     "ZR"
    ],
    [
     0.92
    ]
   ],
   [
    "__HYPERPLANE__",
    [
     "ZR"
    ],
    [
     0.94
    ]
   ]
  ]
 ],
 "reference": "Turchanin 2008, doi:10.1007/s11106-008-9039-x",
 "bibtex": "turchanin2008_458466",
 "tags": [
  "derived",
  "derived_bracket",
  "orchid",
  "via_assessment"
 ],
 "comment": "DERIVED phase constraints (not measured): invariant-temperature brackets from the printed invariant reactions of invariants/CU-ZR/CuZr-08Tur.zpf-11.json (ORCHID literature values, Version 1, machine-extracted). Rule: README.md, 'Phase constraints'. Source ORCHID observation ids: ORC-IRNRCZQNU3 ORC-VZ5RH7A7CU",
 "orchid": {
  "evidence_class": "derived",
  "derived_from": "invariants/CU-ZR/CuZr-08Tur.zpf-11.json",
  "derivation": "invariant_bracket",
  "rule": "For each binary invariant reaction (eutectic, peritectic, monotectic, eutectoid, peritectoid, metatectic, syntectic, congruent melting or transformation, polymorphic) with printed temperature T and printed temperature uncertainty u (u = sigma_effective of the value's uncertainty budget: the printed sigma or the method floor, whichever is larger; else the printed sigma; else 5 K, documented default), two ZPF points are written at the invariant composition x0: at T + max(2u, 10 K) the phase set stable above the reaction and at T - max(2u, 10 K) the set stable below. The reaction is read as printed with the cooling convention (left side = high temperature; a reaction written on heating, i.e. a single liquid formed from solids, is turned round). x0 is the composition of the phase alone on its side (eutectic: the liquid; peritectic: the product; congruent: the common composition); the other side's phases are written with their printed compositions (null where not printed or for line compounds, E2). The target hyperplane is estimated at x0 - d and x0 + d (d = min(0.01, half the distance to the nearest printed composition or to a pure element)) so that a line compound at x0 cannot make the hyperplane undefined (ESPEI 0.9.1 returns zero driving force when the equilibrium at the hyperplane composition is a single phase without internal degrees of freedom). A point is not written when another invariant of the system that shares a non-liquid phase (or a liquid within 0.05 in composition of x0) lies between T and the bracket temperature. These points encode the semantics of the printed reaction (which phases are stable on which side); they are DERIVED, not measured.",
  "points": [
   {
    "source_observation": "ORC-IRNRCZQNU3",
    "side": "above",
    "T_invariant_K": 1338.0,
    "offset_K": 22.0,
    "T_sigma_K": 11.0,
    "T_sigma_basis": "sigma_effective of the uncertainty budget (method class unknown, calibrated)",
    "x0": 0.67,
    "hyperplane_delta": 0.01,
    "reaction_printed": "L <=> CuZr2",
    "reaction_type": null,
    "phases_above": [
     "LIQUID"
    ],
    "phases_below": [
     "CUZR2"
    ]
   },
   {
    "source_observation": "ORC-IRNRCZQNU3",
    "side": "below",
    "T_invariant_K": 1338.0,
    "offset_K": 22.0,
    "T_sigma_K": 11.0,
    "T_sigma_basis": "sigma_effective of the uncertainty budget (method class unknown, calibrated)",
    "x0": 0.67,
    "hyperplane_delta": 0.01,
    "reaction_printed": "L <=> CuZr2",
    "reaction_type": null,
    "phases_above": [
     "LIQUID"
    ],
    "phases_below": [
     "CUZR2"
    ]
   },
   {
    "source_observation": "ORC-VZ5RH7A7CU",
    "side": "below",
    "T_invariant_K": 1189.0,
    "offset_K": 30.0,
    "T_sigma_K": 15.0,
    "T_sigma_basis": "sigma_effective of the uncertainty budget (method class unknown, calibrated)",
    "x0": 0.93,
    "hyperplane_delta": 0.01,
    "reaction_printed": "(βZr) <=> CuZr2 + (αZr)",
    "reaction_type": null,
    "phases_above": [
     "BCC_A2"
    ],
    "phases_below": [
     "CUZR2",
     "HCP_A3"
    ]
   }
  ],
  "dois": [
   "10.1007/bf02647618",
   "10.1007/s11106-008-9039-x"
  ],
  "papers": [
   "doi:10.1007/s11106-008-9039-x",
   "doi:10.1007/bf02647618"
  ]
 },
 "orchid_uncertainty_budget": {
  "sigma_rule": "derived point: placed offset_K = max(2u, 10 K) beyond the invariant, u = the invariant temperature's sigma_effective; the constraint holds while the invariant's error is below offset_K (no sigma of its own)",
  "points": [
   {
    "source_observation": "ORC-IRNRCZQNU3",
    "temperature_K": {
     "sigma_printed": null,
     "sigma_reading": null,
     "sigma_method": null,
     "sigma_composition": null,
     "sigma_scatter": null,
     "sigma_conversion": null,
     "sigma_effective": null,
     "source_invariant_sigma_effective": 11.0,
     "source_invariant_sigma_basis": "sigma_effective of the uncertainty budget (method class unknown, calibrated)",
     "offset_K": 22.0,
     "sigma_effective_reason": "derived constraint, not a measurement"
    }
   },
   {
    "source_observation": "ORC-IRNRCZQNU3",
    "temperature_K": {
     "sigma_printed": null,
     "sigma_reading": null,
     "sigma_method": null,
     "sigma_composition": null,
     "sigma_scatter": null,
     "sigma_conversion": null,
     "sigma_effective": null,
     "source_invariant_sigma_effective": 11.0,
     "source_invariant_sigma_basis": "sigma_effective of the uncertainty budget (method class unknown, calibrated)",
     "offset_K": 22.0,
     "sigma_effective_reason": "derived constraint, not a measurement"
    }
   },
   {
    "source_observation": "ORC-VZ5RH7A7CU",
    "temperature_K": {
     "sigma_printed": null,
     "sigma_reading": null,
     "sigma_method": null,
     "sigma_composition": null,
     "sigma_scatter": null,
     "sigma_conversion": null,
     "sigma_effective": null,
     "source_invariant_sigma_effective": 15.0,
     "source_invariant_sigma_basis": "sigma_effective of the uncertainty budget (method class unknown, calibrated)",
     "offset_K": 30.0,
     "sigma_effective_reason": "derived constraint, not a measurement"
    }
   }
  ]
 }
}

File: quickstart/sample-release/espei/derived/invariant-brackets/CU-ZR/CuZr-10Zho.zpf-02.json
{
 "components": [
  "CU",
  "VA",
  "ZR"
 ],
 "phases": [
  "BCC_A2",
  "CU10ZR7",
  "CU8ZR3"
 ],
 "conditions": {
  "P": 101325,
  "T": [
   907.0,
   863.0
  ]
 },
 "output": "ZPF",
 "values": [
  [
   [
    "CU8ZR3",
    [
     "ZR"
    ],
    [
     null
    ]
   ],
   [
    "__HYPERPLANE__",
    [
     "ZR"
    ],
    [
     0.262727
    ]
   ],
   [
    "__HYPERPLANE__",
    [
     "ZR"
    ],
    [
     0.282727
    ]
   ]
  ],
  [
   [
    "BCC_A2",
    [
     "ZR"
    ],
    [
     null
    ]
   ],
   [
    "CU10ZR7",
    [
     "ZR"
    ],
    [
     null
    ]
   ],
   [
    "__HYPERPLANE__",
    [
     "ZR"
    ],
    [
     0.262727
    ]
   ],
   [
    "__HYPERPLANE__",
    [
     "ZR"
    ],
    [
     0.282727
    ]
   ]
  ]
 ],
 "reference": "doi:10.1515/ijmr-1986-770109",
 "bibtex": "knellernd_268bdf",
 "tags": [
  "derived",
  "derived_bracket",
  "orchid",
  "via_assessment"
 ],
 "comment": "DERIVED phase constraints (not measured): invariant-temperature brackets from the printed invariant reactions of invariants/CU-ZR/CuZr-10Zho.zpf-02.json (ORCHID literature values, Version 1, machine-extracted). Rule: README.md, 'Phase constraints'. Source ORCHID observation ids: ORC-TVIPSUQNML",
 "orchid": {
  "evidence_class": "derived",
  "derived_from": "invariants/CU-ZR/CuZr-10Zho.zpf-02.json",
  "derivation": "invariant_bracket",
  "rule": "For each binary invariant reaction (eutectic, peritectic, monotectic, eutectoid, peritectoid, metatectic, syntectic, congruent melting or transformation, polymorphic) with printed temperature T and printed temperature uncertainty u (u = sigma_effective of the value's uncertainty budget: the printed sigma or the method floor, whichever is larger; else the printed sigma; else 5 K, documented default), two ZPF points are written at the invariant composition x0: at T + max(2u, 10 K) the phase set stable above the reaction and at T - max(2u, 10 K) the set stable below. The reaction is read as printed with the cooling convention (left side = high temperature; a reaction written on heating, i.e. a single liquid formed from solids, is turned round). x0 is the composition of the phase alone on its side (eutectic: the liquid; peritectic: the product; congruent: the common composition); the other side's phases are written with their printed compositions (null where not printed or for line compounds, E2). The target hyperplane is estimated at x0 - d and x0 + d (d = min(0.01, half the distance to the nearest printed composition or to a pure element)) so that a line compound at x0 cannot make the hyperplane undefined (ESPEI 0.9.1 returns zero driving force when the equilibrium at the hyperplane composition is a single phase without internal degrees of freedom). A point is not written when another invariant of the system that shares a non-liquid phase (or a liquid within 0.05 in composition of x0) lies between T and the bracket temperature. These points encode the semantics of the printed reaction (which phases are stable on which side); they are DERIVED, not measured.",
  "points": [
   {
    "source_observation": "ORC-TVIPSUQNML",
    "side": "above",
    "T_invariant_K": 885,
    "offset_K": 22.0,
    "T_sigma_K": 11.0,
    "T_sigma_basis": "sigma_effective of the uncertainty budget (method class unknown, calibrated)",
    "x0": 0.272727,
    "hyperplane_delta": 0.01,
    "reaction_printed": "δ -> β + φ",
    "reaction_type": null,
    "phases_above": [
     "CU8ZR3"
    ],
    "phases_below": [
     "BCC_A2",
     "CU10ZR7"
    ]
   },
   {
    "source_observation": "ORC-TVIPSUQNML",
    "side": "below",
    "T_invariant_K": 885,
    "offset_K": 22.0,
    "T_sigma_K": 11.0,
    "T_sigma_basis": "sigma_effective of the uncertainty budget (method class unknown, calibrated)",
    "x0": 0.272727,
    "hyperplane_delta": 0.01,
    "reaction_printed": "δ -> β + φ",
    "reaction_type": null,
    "phases_above": [
     "CU8ZR3"
    ],
    "phases_below": [
     "BCC_A2",
     "CU10ZR7"
    ]
   }
  ],
  "dois": [
   "10.1007/s11669-017-0522-2",
   "10.1016/j.actamat.2009.12.004",
   "10.1016/j.jallcom.2011.04.141",
   "10.1515/ijmr-1986-770109"
  ],
  "papers": [
   "doi:10.1515/ijmr-1986-770109",
   "doi:10.1016/j.actamat.2009.12.004",
   "doi:10.1016/j.jallcom.2011.04.141",
   "doi:10.1007/s11669-017-0522-2"
  ]
 },
 "orchid_uncertainty_budget": {
  "sigma_rule": "derived point: placed offset_K = max(2u, 10 K) beyond the invariant, u = the invariant temperature's sigma_effective; the constraint holds while the invariant's error is below offset_K (no sigma of its own)",
  "points": [
   {
    "source_observation": "ORC-TVIPSUQNML",
    "temperature_K": {
     "sigma_printed": null,
     "sigma_reading": null,
     "sigma_method": null,
     "sigma_composition": null,
     "sigma_scatter": null,
     "sigma_conversion": null,
     "sigma_effective": null,
     "source_invariant_sigma_effective": 11.0,
     "source_invariant_sigma_basis": "sigma_effective of the uncertainty budget (method class unknown, calibrated)",
     "offset_K": 22.0,
     "sigma_effective_reason": "derived constraint, not a measurement"
    }
   },
   {
    "source_observation": "ORC-TVIPSUQNML",
    "temperature_K": {
     "sigma_printed": null,
     "sigma_reading": null,
     "sigma_method": null,
     "sigma_composition": null,
     "sigma_scatter": null,
     "sigma_conversion": null,
     "sigma_effective": null,
     "source_invariant_sigma_effective": 11.0,
     "source_invariant_sigma_basis": "sigma_effective of the uncertainty budget (method class unknown, calibrated)",
     "offset_K": 22.0,
     "sigma_effective_reason": "derived constraint, not a measurement"
    }
   }
  ]
 }
}

File: quickstart/sample-release/espei/derived/invariant-brackets/CU-ZR/CuZr-10Zho.zpf-05.json
{
 "components": [
  "CU",
  "VA",
  "ZR"
 ],
 "phases": [
  "BCC_A2",
  "CUZR2",
  "HCP_A3"
 ],
 "conditions": {
  "P": 101325,
  "T": [
   1117.0,
   1073.0
  ]
 },
 "output": "ZPF",
 "values": [
  [
   [
    "BCC_A2",
    [
     "ZR"
    ],
    [
     0.978
    ]
   ],
   [
    "__HYPERPLANE__",
    [
     "ZR"
    ],
    [
     0.968
    ]
   ],
   [
    "__HYPERPLANE__",
    [
     "ZR"
    ],
    [
     0.988
    ]
   ]
  ],
  [
   [
    "CUZR2",
    [
     "ZR"
    ],
    [
     null
    ]
   ],
   [
    "HCP_A3",
    [
     "ZR"
    ],
    [
     null
    ]
   ],
   [
    "__HYPERPLANE__",
    [
     "ZR"
    ],
    [
     0.968
    ]
   ],
   [
    "__HYPERPLANE__",
    [
     "ZR"
    ],
    [
     0.988
    ]
   ]
  ]
 ],
 "reference": "1953, Lundin CE, McPherson DJ, Hansen M. Trans AIME 1953;197: 273–8.",
 "bibtex": "lundin1953_434005",
 "tags": [
  "derived",
  "derived_bracket",
  "orchid",
  "via_assessment"
 ],
 "comment": "DERIVED phase constraints (not measured): invariant-temperature brackets from the printed invariant reactions of invariants/CU-ZR/CuZr-10Zho.zpf-05.json (ORCHID literature values, Version 1, machine-extracted). Rule: README.md, 'Phase constraints'. Source ORCHID observation ids: ORC-PXRTVGO67F",
 "orchid": {
  "evidence_class": "derived",
  "derived_from": "invariants/CU-ZR/CuZr-10Zho.zpf-05.json",
  "derivation": "invariant_bracket",
  "rule": "For each binary invariant reaction (eutectic, peritectic, monotectic, eutectoid, peritectoid, metatectic, syntectic, congruent melting or transformation, polymorphic) with printed temperature T and printed temperature uncertainty u (u = sigma_effective of the value's uncertainty budget: the printed sigma or the method floor, whichever is larger; else the printed sigma; else 5 K, documented default), two ZPF points are written at the invariant composition x0: at T + max(2u, 10 K) the phase set stable above the reaction and at T - max(2u, 10 K) the set stable below. The reaction is read as printed with the cooling convention (left side = high temperature; a reaction written on heating, i.e. a single liquid formed from solids, is turned round). x0 is the composition of the phase alone on its side (eutectic: the liquid; peritectic: the product; congruent: the common composition); the other side's phases are written with their printed compositions (null where not printed or for line compounds, E2). The target hyperplane is estimated at x0 - d and x0 + d (d = min(0.01, half the distance to the nearest printed composition or to a pure element)) so that a line compound at x0 cannot make the hyperplane undefined (ESPEI 0.9.1 returns zero driving force when the equilibrium at the hyperplane composition is a single phase without internal degrees of freedom). A point is not written when another invariant of the system that shares a non-liquid phase (or a liquid within 0.05 in composition of x0) lies between T and the bracket temperature. These points encode the semantics of the printed reaction (which phases are stable on which side); they are DERIVED, not measured.",
  "points": [
   {
    "source_observation": "ORC-PXRTVGO67F",
    "side": "above",
    "T_invariant_K": 1095,
    "offset_K": 22.0,
    "T_sigma_K": 11.0,
    "T_sigma_basis": "sigma_effective of the uncertainty budget (method class unknown, calibrated)",
    "x0": 0.978,
    "hyperplane_delta": 0.01,
    "reaction_printed": "bcc -> C11b + hcp",
    "reaction_type": null,
    "phases_above": [
     "BCC_A2"
    ],
    "phases_below": [
     "CUZR2",
     "HCP_A3"
    ]
   },
   {
    "source_observation": "ORC-PXRTVGO67F",
    "side": "below",
    "T_invariant_K": 1095,
    "offset_K": 22.0,
    "T_sigma_K": 11.0,
    "T_sigma_basis": "sigma_effective of the uncertainty budget (method class unknown, calibrated)",
    "x0": 0.978,
    "hyperplane_delta": 0.01,
    "reaction_printed": "bcc -> C11b + hcp",
    "reaction_type": null,
    "phases_above": [
     "BCC_A2"
    ],
    "phases_below": [
     "CUZR2",
     "HCP_A3"
    ]
   }
  ],
  "dois": [
   "10.1007/bf02647618",
   "10.1016/j.actamat.2009.12.004",
   "10.1016/j.jallcom.2011.04.141"
  ],
  "papers": [
   "ref:e23e5b02fa4a10fe",
   "doi:10.1016/j.actamat.2009.12.004",
   "ref:70b48bc1e3b5e124",
   "doi:10.1016/j.jallcom.2011.04.141",
   "doi:10.1007/bf02647618"
  ]
 },
 "orchid_uncertainty_budget": {
  "sigma_rule": "derived point: placed offset_K = max(2u, 10 K) beyond the invariant, u = the invariant temperature's sigma_effective; the constraint holds while the invariant's error is below offset_K (no sigma of its own)",
  "points": [
   {
    "source_observation": "ORC-PXRTVGO67F",
    "temperature_K": {
     "sigma_printed": null,
     "sigma_reading": null,
     "sigma_method": null,
     "sigma_composition": null,
     "sigma_scatter": null,
     "sigma_conversion": null,
     "sigma_effective": null,
     "source_invariant_sigma_effective": 11.0,
     "source_invariant_sigma_basis": "sigma_effective of the uncertainty budget (method class unknown, calibrated)",
     "offset_K": 22.0,
     "sigma_effective_reason": "derived constraint, not a measurement"
    }
   },
   {
    "source_observation": "ORC-PXRTVGO67F",
    "temperature_K": {
     "sigma_printed": null,
     "sigma_reading": null,
     "sigma_method": null,
     "sigma_composition": null,
     "sigma_scatter": null,
     "sigma_conversion": null,
     "sigma_effective": null,
     "source_invariant_sigma_effective": 11.0,
     "source_invariant_sigma_basis": "sigma_effective of the uncertainty budget (method class unknown, calibrated)",
     "offset_K": 22.0,
     "sigma_effective_reason": "derived constraint, not a measurement"
    }
   }
  ]
 }
}

File: quickstart/sample-release/espei/derived/invariant-brackets/CU-ZR/CuZr-11Gie.zpf-01.json
{
 "components": [
  "CU",
  "VA",
  "ZR"
 ],
 "phases": [
  "CU10ZR7",
  "CUZR2",
  "LIQUID"
 ],
 "conditions": {
  "P": 101325,
  "T": [
   1260.0,
   948.0
  ]
 },
 "output": "ZPF",
 "values": [
  [
   [
    "LIQUID",
    [
     "ZR"
    ],
    [
     null
    ]
   ],
   [
    "CUZR2",
    [
     "ZR"
    ],
    [
     null
    ]
   ],
   [
    "__HYPERPLANE__",
    [
     "ZR"
    ],
    [
     0.5733333333
    ]
   ],
   [
    "__HYPERPLANE__",
    [
     "ZR"
    ],
    [
     0.5933333333
    ]
   ]
  ],
  [
   [
    "CU10ZR7",
    [
     "ZR"
    ],
    [
     null
    ]
   ],
   [
    "CUZR2",
    [
     "ZR"
    ],
    [
     null
    ]
   ],
   [
    "__HYPERPLANE__",
    [
     "ZR"
    ],
    [
     0.5733333333
    ]
   ],
   [
    "__HYPERPLANE__",
    [
     "ZR"
    ],
    [
     0.5933333333
    ]
   ]
  ]
 ],
 "reference": "doi:10.1515/ijmr-1986-770109",
 "bibtex": "knellernd_268bdf",
 "tags": [
  "derived",
  "derived_bracket",
  "orchid",
  "via_assessment"
 ],
 "comment": "DERIVED phase constraints (not measured): invariant-temperature brackets from the printed invariant reactions of invariants/CU-ZR/CuZr-11Gie.zpf-01.json (ORCHID literature values, Version 1, machine-extracted). Rule: README.md, 'Phase constraints'. Source ORCHID observation ids: ORC-MNXV2TW4YI ORC-XQH53IIVJV",
 "orchid": {
  "evidence_class": "derived",
  "derived_from": "invariants/CU-ZR/CuZr-11Gie.zpf-01.json",
  "derivation": "invariant_bracket",
  "rule": "For each binary invariant reaction (eutectic, peritectic, monotectic, eutectoid, peritectoid, metatectic, syntectic, congruent melting or transformation, polymorphic) with printed temperature T and printed temperature uncertainty u (u = sigma_effective of the value's uncertainty budget: the printed sigma or the method floor, whichever is larger; else the printed sigma; else 5 K, documented default), two ZPF points are written at the invariant composition x0: at T + max(2u, 10 K) the phase set stable above the reaction and at T - max(2u, 10 K) the set stable below. The reaction is read as printed with the cooling convention (left side = high temperature; a reaction written on heating, i.e. a single liquid formed from solids, is turned round). x0 is the composition of the phase alone on its side (eutectic: the liquid; peritectic: the product; congruent: the common composition); the other side's phases are written with their printed compositions (null where not printed or for line compounds, E2). The target hyperplane is estimated at x0 - d and x0 + d (d = min(0.01, half the distance to the nearest printed composition or to a pure element)) so that a line compound at x0 cannot make the hyperplane undefined (ESPEI 0.9.1 returns zero driving force when the equilibrium at the hyperplane composition is a single phase without internal degrees of freedom). A point is not written when another invariant of the system that shares a non-liquid phase (or a liquid within 0.05 in composition of x0) lies between T and the bracket temperature. These points encode the semantics of the printed reaction (which phases are stable on which side); they are DERIVED, not measured.",
  "points": [
   {
    "source_observation": "ORC-XQH53IIVJV",
    "side": "above",
    "T_invariant_K": 1238,
    "offset_K": 22.0,
    "T_sigma_K": 11.0,
    "T_sigma_basis": "sigma_effective of the uncertainty budget (method class unknown, calibrated)",
    "x0": 0.5833333333333334,
    "hyperplane_delta": 0.01,
    "reaction_printed": "Liquid + CuZr2 = Cu5Zr7",
    "reaction_type": null,
    "phases_above": [
     "LIQUID",
     "CUZR2"
    ],
    "phases_below": [
     "CU5ZR7"
    ]
   },
   {
    "source_observation": "ORC-MNXV2TW4YI",
    "side": "below",
    "T_invariant_K": 970,
    "offset_K": 22.0,
    "T_sigma_K": 11.0,
    "T_sigma_basis": "sigma_effective of the uncertainty budget (method class unknown, calibrated)",
    "x0": 0.5833333333333334,
    "hyperplane_delta": 0.01,
    "reaction_printed": "Cu5Zr7 = Cu10Zr7 + CuZr2",
    "reaction_type": null,
    "phases_above": [
     "CU5ZR7"
    ],
    "phases_below": [
     "CU10ZR7",
     "CUZR2"
    ]
   }
  ],
  "dois": [
   "10.1016/j.jallcom.2011.04.141",
   "10.1515/ijmr-1986-770109"
  ],
  "papers": [
   "doi:10.1515/ijmr-1986-770109",
   "doi:10.1016/j.jallcom.2011.04.141"
  ]
 },
 "orchid_uncertainty_budget": {
  "sigma_rule": "derived point: placed offset_K = max(2u, 10 K) beyond the invariant, u = the invariant temperature's sigma_effective; the constraint holds while the invariant's error is below offset_K (no sigma of its own)",
  "points": [
   {
    "source_observation": "ORC-XQH53IIVJV",
    "temperature_K": {
     "sigma_printed": null,
     "sigma_reading": null,
     "sigma_method": null,
     "sigma_composition": null,
     "sigma_scatter": null,
     "sigma_conversion": null,
     "sigma_effective": null,
     "source_invariant_sigma_effective": 11.0,
     "source_invariant_sigma_basis": "sigma_effective of the uncertainty budget (method class unknown, calibrated)",
     "offset_K": 22.0,
     "sigma_effective_reason": "derived constraint, not a measurement"
    }
   },
   {
    "source_observation": "ORC-MNXV2TW4YI",
    "temperature_K": {
     "sigma_printed": null,
     "sigma_reading": null,
     "sigma_method": null,
     "sigma_composition": null,
     "sigma_scatter": null,
     "sigma_conversion": null,
     "sigma_effective": null,
     "source_invariant_sigma_effective": 11.0,
     "source_invariant_sigma_basis": "sigma_effective of the uncertainty budget (method class unknown, calibrated)",
     "offset_K": 22.0,
     "sigma_effective_reason": "derived constraint, not a measurement"
    }
   }
  ]
 }
}
