Repository: orchid-calphad/orchid-examples

# Quickstart: one system from the ORCHID release to ESPEI

`quickstart.ipynb` (executed, outputs saved) shows the basic moves on Cu–Zr:

1. query a system from the Parquet release (`parquet/literature_values.parquet`);
2. filter values by `accepted`, `evidence_class` and `reader_agreement`;
3. plot experimental against DFT formation enthalpies (`parquet/dft_parity.parquet`, Materials Project and OQMD);
4. export the ESPEI datasets of one description (`espei/`, CuZr-94Zen-LB, experimental and invariant tables, no
   single-reader datasets) with an ESPEI input skeleton, and check them with ESPEI's `load_datasets`.

File: quickstart/sample-release/espei/derived/invariant-brackets/CU-ZR/CuZr-11Gie.zpf-05.json
{
 "components": [
  "CU",
  "VA",
  "ZR"
 ],
 "phases": [
  "CU8ZR3",
  "CUZR2",
  "CUZR_B2",
  "LIQUID"
 ],
 "conditions": {
  "P": 101325,
  "T": [
   1291.0,
   1242.0,
   1026.0
  ]
 },
 "output": "ZPF",
 "values": [
  [
   [
    "LIQUID",
    [
     "ZR"
    ],
    [
     null
    ]
   ],
   [
    "CU8ZR3",
    [
     "ZR"
    ],
    [
     null
    ]
   ],
   [
    "__HYPERPLANE__",
    [
     "ZR"
    ],
    [
     0.3233333333
    ]
   ],
   [
    "__HYPERPLANE__",
    [
     "ZR"
    ],
    [
     0.3433333333
    ]
   ]
  ],
  [
   [
    "LIQUID",
    [
     "ZR"
    ],
    [
     0.57
    ]
   ],
   [
    "CUZR2",
    [
     "ZR"
    ],
    [
     null
    ]
   ],
   [
    "__HYPERPLANE__",
    [
     "ZR"
    ],
    [
     0.5766666667
    ]
   ],
   [
    "__HYPERPLANE__",
    [
     "ZR"
    ],
    [
     0.59
    ]
   ]
  ],
  [
   [
    "CUZR_B2",
    [
     "ZR"
    ],
    [
     null
    ]
   ],
   [
    "__HYPERPLANE__",
    [
     "ZR"
    ],
    [
     0.49
    ]
   ],
   [
    "__HYPERPLANE__",
    [
     "ZR"
    ],
    [
     0.51
    ]
   ]
  ]
 ],
 "reference": "1988, M.H. Braga, L. Malheiros, F. Castro, D. Soares, Z. Metallkd. 89 (1988) 541–545.",
 "bibtex": "braga1988_93ac41",
 "tags": [
  "derived",
  "derived_bracket",
  "orchid",
  "via_assessment"
 ],
 "comment": "DERIVED phase constraints (not measured): invariant-temperature brackets from the printed invariant reactions of invariants/CU-ZR/CuZr-11Gie.zpf-05.json (ORCHID literature values, Version 1, machine-extracted). Rule: README.md, 'Phase constraints'. Source ORCHID observation ids: ORC-J2XMZNUSTX ORC-KJ5LRNWQDV ORC-WW4TDMEQAM",
 "orchid": {
  "evidence_class": "derived",
  "derived_from": "invariants/CU-ZR/CuZr-11Gie.zpf-05.json",
  "derivation": "invariant_bracket",
  "rule": "For each binary invariant reaction (eutectic, peritectic, monotectic, eutectoid, peritectoid, metatectic, syntectic, congruent melting or transformation, polymorphic) with printed temperature T and printed temperature uncertainty u (u = sigma_effective of the value's uncertainty budget: the printed sigma or the method floor, whichever is larger; else the printed sigma; else 5 K, documented default), two ZPF points are written at the invariant composition x0: at T + max(2u, 10 K) the phase set stable above the reaction and at T - max(2u, 10 K) the set stable below. The reaction is read as printed with the cooling convention (left side = high temperature; a reaction written on heating, i.e. a single liquid formed from solids, is turned round). x0 is the composition of the phase alone on its side (eutectic: the liquid; peritectic: the product; congruent: the common composition); the other side's phases are written with their printed compositions (null where not printed or for line compounds, E2). The target hyperplane is estimated at x0 - d and x0 + d (d = min(0.01, half the distance to the nearest printed composition or to a pure element)) so that a line compound at x0 cannot make the hyperplane undefined (ESPEI 0.9.1 returns zero driving force when the equilibrium at the hyperplane composition is a single phase without internal degrees of freedom). A point is not written when another invariant of the system that shares a non-liquid phase (or a liquid within 0.05 in composition of x0) lies between T and the bracket temperature. These points encode the semantics of the printed reaction (which phases are stable on which side); they are DERIVED, not measured.",
  "points": [
   {
    "source_observation": "ORC-KJ5LRNWQDV",
    "side": "above",
    "T_invariant_K": 1269,
    "offset_K": 22.0,
    "T_sigma_K": 11.0,
    "T_sigma_basis": "sigma_effective of the uncertainty budget (method class unknown, calibrated)",
    "x0": 0.3333333333333333,
    "hyperplane_delta": 0.01,
    "reaction_printed": "Liquid + Cu8Zr3 = Cu2Zr",
    "reaction_type": null,
    "phases_above": [
     "LIQUID",
     "CU8ZR3"
    ],
    "phases_below": [
     "CU2ZR"
    ]
   },
   {
    "source_observation": "ORC-WW4TDMEQAM",
    "side": "above",
    "T_invariant_K": 1220,
    "offset_K": 22.0,
    "T_sigma_K": 11.0,
    "T_sigma_basis": "sigma_effective of the uncertainty budget (method class unknown, calibrated)",
    "x0": 0.5833333333333334,
    "hyperplane_delta": 0.00666666666666671,
    "reaction_printed": "Liquid + CuZr2 = Cu5Zr7",
    "reaction_type": null,
    "phases_above": [
     "LIQUID",
     "CUZR2"
    ],
    "phases_below": [
     "CU5ZR7"
    ]
   },
   {
    "source_observation": "ORC-J2XMZNUSTX",
    "side": "above",
    "T_invariant_K": 1004,
    "offset_K": 22.0,
    "T_sigma_K": 11.0,
    "T_sigma_basis": "sigma_effective of the uncertainty budget (method class unknown, calibrated)",
    "x0": 0.5,
    "hyperplane_delta": 0.01,
    "reaction_printed": "CuZr = Cu10Zr7 + Cu5Zr7",
    "reaction_type": null,
    "phases_above": [
     "CUZR_B2"
    ],
    "phases_below": [
     "CU10ZR7",
     "CU5ZR7"
    ]
   }
  ],
  "dois": [
   "10.1016/j.jallcom.2011.04.141"
  ],
  "papers": [
   "ref:7f3880f26c291a20",
   "doi:10.1016/j.jallcom.2011.04.141"
  ]
 },
 "orchid_uncertainty_budget": {
  "sigma_rule": "derived point: placed offset_K = max(2u, 10 K) beyond the invariant, u = the invariant temperature's sigma_effective; the constraint holds while the invariant's error is below offset_K (no sigma of its own)",
  "points": [
   {
    "source_observation": "ORC-KJ5LRNWQDV",
    "temperature_K": {
     "sigma_printed": null,
     "sigma_reading": null,
     "sigma_method": null,
     "sigma_composition": null,
     "sigma_scatter": null,
     "sigma_conversion": null,
     "sigma_effective": null,
     "source_invariant_sigma_effective": 11.0,
     "source_invariant_sigma_basis": "sigma_effective of the uncertainty budget (method class unknown, calibrated)",
     "offset_K": 22.0,
     "sigma_effective_reason": "derived constraint, not a measurement"
    }
   },
   {
    "source_observation": "ORC-WW4TDMEQAM",
    "temperature_K": {
     "sigma_printed": null,
     "sigma_reading": null,
     "sigma_method": null,
     "sigma_composition": null,
     "sigma_scatter": null,
     "sigma_conversion": null,
     "sigma_effective": null,
     "source_invariant_sigma_effective": 11.0,
     "source_invariant_sigma_basis": "sigma_effective of the uncertainty budget (method class unknown, calibrated)",
     "offset_K": 22.0,
     "sigma_effective_reason": "derived constraint, not a measurement"
    }
   },
   {
    "source_observation": "ORC-J2XMZNUSTX",
    "temperature_K": {
     "sigma_printed": null,
     "sigma_reading": null,
     "sigma_method": null,
     "sigma_composition": null,
     "sigma_scatter": null,
     "sigma_conversion": null,
     "sigma_effective": null,
     "source_invariant_sigma_effective": 11.0,
     "source_invariant_sigma_basis": "sigma_effective of the uncertainty budget (method class unknown, calibrated)",
     "offset_K": 22.0,
     "sigma_effective_reason": "derived constraint, not a measurement"
    }
   }
  ]
 }
}

File: quickstart/sample-release/espei/derived/invariant-brackets/CU-ZR/CuZr-94Zen-LB.zpf-06.json
{
 "components": [
  "CU",
  "VA",
  "ZR"
 ],
 "phases": [
  "CUZR2",
  "HCP_A3"
 ],
 "conditions": {
  "P": 101325,
  "T": [
   1167.0
  ]
 },
 "output": "ZPF",
 "values": [
  [
   [
    "CUZR2",
    [
     "ZR"
    ],
    [
     null
    ]
   ],
   [
    "HCP_A3",
    [
     "ZR"
    ],
    [
     null
    ]
   ],
   [
    "__HYPERPLANE__",
    [
     "ZR"
    ],
    [
     0.92
    ]
   ],
   [
    "__HYPERPLANE__",
    [
     "ZR"
    ],
    [
     0.94
    ]
   ]
  ]
 ],
 "reference": "Zeng 1994, doi:10.1007/bf02647618",
 "bibtex": "zeng1994_6501e7",
 "tags": [
  "derived",
  "derived_bracket",
  "orchid",
  "via_assessment"
 ],
 "comment": "DERIVED phase constraints (not measured): invariant-temperature brackets from the printed invariant reactions of invariants/CU-ZR/CuZr-94Zen-LB.zpf-06.json (ORCHID literature values, Version 1, machine-extracted). Rule: README.md, 'Phase constraints'. Source ORCHID observation ids: ORC-3EMIVMGW4E",
 "orchid": {
  "evidence_class": "derived",
  "derived_from": "invariants/CU-ZR/CuZr-94Zen-LB.zpf-06.json",
  "derivation": "invariant_bracket",
  "rule": "For each binary invariant reaction (eutectic, peritectic, monotectic, eutectoid, peritectoid, metatectic, syntectic, congruent melting or transformation, polymorphic) with printed temperature T and printed temperature uncertainty u (u = sigma_effective of the value's uncertainty budget: the printed sigma or the method floor, whichever is larger; else the printed sigma; else 5 K, documented default), two ZPF points are written at the invariant composition x0: at T + max(2u, 10 K) the phase set stable above the reaction and at T - max(2u, 10 K) the set stable below. The reaction is read as printed with the cooling convention (left side = high temperature; a reaction written on heating, i.e. a single liquid formed from solids, is turned round). x0 is the composition of the phase alone on its side (eutectic: the liquid; peritectic: the product; congruent: the common composition); the other side's phases are written with their printed compositions (null where not printed or for line compounds, E2). The target hyperplane is estimated at x0 - d and x0 + d (d = min(0.01, half the distance to the nearest printed composition or to a pure element)) so that a line compound at x0 cannot make the hyperplane undefined (ESPEI 0.9.1 returns zero driving force when the equilibrium at the hyperplane composition is a single phase without internal degrees of freedom). A point is not written when another invariant of the system that shares a non-liquid phase (or a liquid within 0.05 in composition of x0) lies between T and the bracket temperature. These points encode the semantics of the printed reaction (which phases are stable on which side); they are DERIVED, not measured.",
  "points": [
   {
    "source_observation": "ORC-3EMIVMGW4E",
    "side": "below",
    "T_invariant_K": 1189.0,
    "offset_K": 22.0,
    "T_sigma_K": 11.0,
    "T_sigma_basis": "sigma_effective of the uncertainty budget (method class unknown, calibrated)",
    "x0": 0.93,
    "hyperplane_delta": 0.01,
    "reaction_printed": "(βZr) -> CuZr2 + (αZr)",
    "reaction_type": null,
    "phases_above": [
     "BCC_A2"
    ],
    "phases_below": [
     "CUZR2",
     "HCP_A3"
    ]
   }
  ],
  "dois": [
   "10.1007/bf02647618"
  ],
  "papers": [
   "doi:10.1007/bf02647618"
  ]
 },
 "orchid_uncertainty_budget": {
  "sigma_rule": "derived point: placed offset_K = max(2u, 10 K) beyond the invariant, u = the invariant temperature's sigma_effective; the constraint holds while the invariant's error is below offset_K (no sigma of its own)",
  "points": [
   {
    "source_observation": "ORC-3EMIVMGW4E",
    "temperature_K": {
     "sigma_printed": null,
     "sigma_reading": null,
     "sigma_method": null,
     "sigma_composition": null,
     "sigma_scatter": null,
     "sigma_conversion": null,
     "sigma_effective": null,
     "source_invariant_sigma_effective": 11.0,
     "source_invariant_sigma_basis": "sigma_effective of the uncertainty budget (method class unknown, calibrated)",
     "offset_K": 22.0,
     "sigma_effective_reason": "derived constraint, not a measurement"
    }
   }
  ]
 }
}

File: quickstart/sample-release/espei/derived/invariant-brackets/CU-ZR/CuZr-94Zen-LB.zpf-07.json
{
 "components": [
  "CU",
  "VA",
  "ZR"
 ],
 "phases": [
  "CU5ZR_C15B",
  "FCC_A1"
 ],
 "conditions": {
  "P": 101325,
  "T": [
   1215.0
  ]
 },
 "output": "ZPF",
 "values": [
  [
   [
    "FCC_A1",
    [
     "ZR"
    ],
    [
     null
    ]
   ],
   [
    "CU5ZR_C15B",
    [
     "ZR"
    ],
    [
     null
    ]
   ],
   [
    "__HYPERPLANE__",
    [
     "ZR"
    ],
    [
     0.081
    ]
   ],
   [
    "__HYPERPLANE__",
    [
     "ZR"
    ],
    [
     0.101
    ]
   ]
  ]
 ],
 "reference": "Zeng 1994, doi:10.1007/bf02647618",
 "bibtex": "zeng1994_6501e7",
 "tags": [
  "derived",
  "derived_bracket",
  "orchid",
  "via_assessment"
 ],
 "comment": "DERIVED phase constraints (not measured): invariant-temperature brackets from the printed invariant reactions of invariants/CU-ZR/CuZr-94Zen-LB.zpf-07.json (ORCHID literature values, Version 1, machine-extracted). Rule: README.md, 'Phase constraints'. Source ORCHID observation ids: ORC-22LCRDUTXL",
 "orchid": {
  "evidence_class": "derived",
  "derived_from": "invariants/CU-ZR/CuZr-94Zen-LB.zpf-07.json",
  "derivation": "invariant_bracket",
  "rule": "For each binary invariant reaction (eutectic, peritectic, monotectic, eutectoid, peritectoid, metatectic, syntectic, congruent melting or transformation, polymorphic) with printed temperature T and printed temperature uncertainty u (u = sigma_effective of the value's uncertainty budget: the printed sigma or the method floor, whichever is larger; else the printed sigma; else 5 K, documented default), two ZPF points are written at the invariant composition x0: at T + max(2u, 10 K) the phase set stable above the reaction and at T - max(2u, 10 K) the set stable below. The reaction is read as printed with the cooling convention (left side = high temperature; a reaction written on heating, i.e. a single liquid formed from solids, is turned round). x0 is the composition of the phase alone on its side (eutectic: the liquid; peritectic: the product; congruent: the common composition); the other side's phases are written with their printed compositions (null where not printed or for line compounds, E2). The target hyperplane is estimated at x0 - d and x0 + d (d = min(0.01, half the distance to the nearest printed composition or to a pure element)) so that a line compound at x0 cannot make the hyperplane undefined (ESPEI 0.9.1 returns zero driving force when the equilibrium at the hyperplane composition is a single phase without internal degrees of freedom). A point is not written when another invariant of the system that shares a non-liquid phase (or a liquid within 0.05 in composition of x0) lies between T and the bracket temperature. These points encode the semantics of the printed reaction (which phases are stable on which side); they are DERIVED, not measured.",
  "points": [
   {
    "source_observation": "ORC-22LCRDUTXL",
    "side": "below",
    "T_invariant_K": 1237.0,
    "offset_K": 22.0,
    "T_sigma_K": 11.0,
    "T_sigma_basis": "sigma_effective of the uncertainty budget (method class unknown, calibrated)",
    "x0": 0.091,
    "hyperplane_delta": 0.01,
    "reaction_printed": "L -> (Cu) + Cu5Zr",
    "reaction_type": null,
    "phases_above": [
     "LIQUID"
    ],
    "phases_below": [
     "FCC_A1",
     "CU5ZR_C15B"
    ]
   }
  ],
  "dois": [
   "10.1007/bf02647618"
  ],
  "papers": [
   "doi:10.1007/bf02647618"
  ]
 },
 "orchid_uncertainty_budget": {
  "sigma_rule": "derived point: placed offset_K = max(2u, 10 K) beyond the invariant, u = the invariant temperature's sigma_effective; the constraint holds while the invariant's error is below offset_K (no sigma of its own)",
  "points": [
   {
    "source_observation": "ORC-22LCRDUTXL",
    "temperature_K": {
     "sigma_printed": null,
     "sigma_reading": null,
     "sigma_method": null,
     "sigma_composition": null,
     "sigma_scatter": null,
     "sigma_conversion": null,
     "sigma_effective": null,
     "source_invariant_sigma_effective": 11.0,
     "source_invariant_sigma_basis": "sigma_effective of the uncertainty budget (method class unknown, calibrated)",
     "offset_K": 22.0,
     "sigma_effective_reason": "derived constraint, not a measurement"
    }
   }
  ]
 }
}
