Repository: orchid-calphad/orchid-examples

# ORCHID examples

Runnable, documented examples of the workflows described in the ORCHID paper. Each folder rebuilds its figures in
minutes, without a GPU, from cached outputs (the **quick path**), and documents the **full path** that produced those
outputs, with its compute requirements, timings, pinned environment and pinned ORCHID release commit.

ORCHID (Open Repository for CALPHAD Hypotheses, Intelligence, and Discovery): data at
[orchid-calphad/orchid-data](https://github.com/orchid-calphad/orchid-data) / <https://data.orchid-project.org>,
project site <https://orchid-project.org>. Paper: *TODO: arXiv / journal link*. Archive of this repository: Zenodo
[doi:10.5281/zenodo.23736043](https://doi.org/10.5281/zenodo.23736043) (placeholder until the DOI is reserved). Values in the ORCHID release are **Version 1, machine-extracted**.

| example | what it shows | headline result | quick path |
|---|---|---|---|
| [`cuzr-phaseforgeplus/`](cuzr-phaseforgeplus/) | MLIP → CALPHAD → gradient tuning against ORCHID data: a Cu–Zr description built with PhaseForge from GRACE-2L-OMAT energies alone, tuned with PhaseForge+ (Kunselman's gradient ESPEI); the paper's three-diagram overlay | invariants within the gate: MLIP-only 0/13, tuned **9/13 (in-sample, post hoc)**, SGTE 12/13 | ~4 min |
| [`cuzr-espei-mcmc/`](cuzr-espei-mcmc/) | the classic ESPEI route: `load_datasets`, `apply_tags`, `mcmc` on the SGTE Cu–Zr description | **negative example**: no variant passed the gate (MCMC not converged; best gradient variant 10/13; fallback m7 8/13): refining the 1994 assessment improves activities but cannot keep the invariants — a model-adequacy result | ~1 min |
| [`oneshot-benchmark/`](oneshot-benchmark/) | prevalence-weighted recall of a one-shot MLIP phase diagram against ORCHID phase evidence; score your own model (TDB or equilibrium grid) | GRACE one-shot 0.43 / 0.40 (field / boundary) vs SGTE 0.72 / 0.73; seven more MLIPs pending | ~1 min |
| [`mlip-formation-enthalpy/`](mlip-formation-enthalpy/) | eight MLIPs vs ORCHID experimental formation enthalpies, with the rules of ORCHID's DFT benchmark | saturation: σ 8.6–9.7 kJ/mol-atom vs MP 8.8, OQMD 7.5; σ_MLIP − σ_MP CI contains 0 for every model; r(MLIP, MP residuals) 0.96–0.997 | ~1 min |
| [`quickstart/`](quickstart/) | executed notebook: query a system from the Parquet release, filter (accepted, evidence class, reader agreement), experiment vs DFT, export ESPEI datasets | – | ~20 s, offline |

## Run an example

Python 3.11 or newer is required (`cuzr-phaseforgeplus` uses `datetime.UTC`; the pinned numpy 2.3.2 also needs 3.11); the
pins were recorded with CPython 3.12.

```sh
git clone https://github.com/orchid-calphad/orchid-examples && cd orchid-examples/<example>
python3.12 -m venv .venv && . .venv/bin/activate
pip install -r requirements.txt          # quick path: exact versions
sh run_quick.sh                           # regenerates figures/ (and the cached tables) from cached outputs
```

**Development with uv.** [uv](https://docs.astral.sh/uv/) can create the same environments. Each example keeps its own
`requirements.txt` as the source of truth; `uv pip install` installs exactly those pins:

```sh

# Quickstart: one system from the ORCHID release to ESPEI

`quickstart.ipynb` (executed, outputs saved) shows the basic moves on Cu–Zr:

1. query a system from the Parquet release (`parquet/literature_values.parquet`);
2. filter values by `accepted`, `evidence_class` and `reader_agreement`;
3. plot experimental against DFT formation enthalpies (`parquet/dft_parity.parquet`, Materials Project and OQMD);
4. export the ESPEI datasets of one description (`espei/`, CuZr-94Zen-LB, experimental and invariant tables, no
   single-reader datasets) with an ESPEI input skeleton, and check them with ESPEI's `load_datasets`.

## Run

```sh
python -m venv .venv && . .venv/bin/activate      # CPython 3.12
pip install -r requirements.txt                  # exact versions; ESPEI 0.9.1 only for the optional check
sh run_quick.sh                                  # offline, on sample-release/ -> figures/cuzr_exp_vs_dft.{png,pdf}
jupyter lab quickstart.ipynb                     # or interactively (pip install jupyterlab)
```

Data: orchid-data commit **`c3d9781c26f72baaad64dd2b6aa6126ba487659e`** (release v2026.10, 2026-10-24). The
notebook resolves files through `../common/orchid_data.py`: `ORCHID_DATA` (a local checkout at that commit), else a
download from that commit on GitHub (cached in `~/.cache/orchid-examples`). `sample-release/` is the Cu–Zr slice of
the same commit in the release's layout (made by `scripts/make_sample_release.py`; the Parquet `quote` column is left
out, ESPEI files are unchanged), so the example runs offline; with the full release the figure is byte-identical
(checked). `scripts/build_notebook.py` writes the notebook; `scripts/run_notebook.py` executes it.

Values are Version 1, machine-extracted. Cite the ORCHID release and the original source of every value.

File: quickstart/sample-release/espei/experimental/CU-ZR/CuZr-06Wan.acr_cu-00.json
{
 "components": [
  "CU",
  "VA",
  "ZR"
 ],
 "phases": [
  "LIQUID"
 ],
 "conditions": {
  "P": 101325,
  "T": 1673.0,
  "X_ZR": [
   0.051,
   0.705
  ]
 },
 "output": "ACR_CU",
 "values": [
  [
   [
    0.949,
    0.0885
   ]
  ]
 ],
 "reference": "Zaitsev 2003, doi:10.1039/b305089k",
 "tags": [
  "experimental",
  "thermochemical_table",
  "no_printed_uncertainty",
  "orchid"
 ],
 "comment": "ORCHID literature values, Version 1, machine-extracted. Evidence class: experimental. ORCHID observation ids (orchid-literature `id`, one per value, in value order): ORC-5MP57ADSXW.538c92 ORC-FU36JJPD4E.072b4c",
 "reference_state": {
  "phases": [
   "LIQUID"
  ],
  "conditions": {
   "P": 101325,
   "T": 1673.0,
   "X_CU": 1.0
  }
 },
 "weight": 0.172438,
 "bibtex": "zaitsev2003_306816",
 "orchid": {
  "status": "Version 1, machine-extracted",
  "evidence_class": "experimental",
  "observations": [
   {
    "id": "ORC-5MP57ADSXW.538c92",
    "reader_agreement": "multi_reader",
    "paper": "doi:10.1016/j.calphad.2006.06.002",
    "measured_in": "doi:10.1039/b305089k",
    "also_read_as": [
     "ORC-5MP57ADSXW.538c92"
    ]
   },
   {
    "id": "ORC-FU36JJPD4E.072b4c",
    "reader_agreement": "multi_reader",
    "paper": "doi:10.1016/j.calphad.2006.06.002",
    "measured_in": "doi:10.1039/b305089k",
    "also_read_as": [
     "ORC-FU36JJPD4E.072b4c"
    ]
   }
  ],
  "papers": [
   "doi:10.1039/b305089k",
   "doi:10.1016/j.calphad.2006.06.002"
  ],
  "dois": [
   "10.1016/j.calphad.2006.06.002",
   "10.1039/b305089k"
  ],
  "source_dataset": "db-v2.1/general/espei/CuZr-06Wan/acr_cu-00.json",
  "values_dropped": 2
 },
 "orchid_uncertainty": {
  "unit": "1 (activity)",
  "default_sigma": {
   "value": 500.0,
   "name": "ESPEI experimental default sigma_ACR = 500 J/mol"
  },
  "weight_rule": "dataset weight = ESPEI experimental default sigma_ACR = 500 J/mol / median sigma_effective of the dataset's values (uncertainty budget of the published values: max(printed, reading, method floor) with composition / conversion in quadrature, group scatter when larger; activities: sigma_mu = R T sigma_a / a); ESPEI 0.9.1 equilibrium/activity data take one weight per dataset",
  "sigma_rule": "sigma_effective = max(sqrt(max(printed, reading, method)^2 + composition^2 + conversion^2), scatter) (literature release `uncertainty_budget`; components kept per value in `budget`)",
  "values": [
   {
    "sigma": null,
    "sigma_basis": "not printed",
    "budget": {
     "sigma_printed": null,
     "sigma_reading": 0.0005,
     "sigma_reading_mu_J_per_mol": 7.328818,
     "sigma_method": 0.1978,
     "sigma_method_mu_J_per_mol": 2899.280275,
     "sigma_composition": null,
     "sigma_scatter": null,
     "sigma_conversion": null,
     "sigma_effective": 0.1978,
     "sigma_effective_mu_J_per_mol": 2899.280275,
     "method_class": "unknown",
     "method_basis": "cleaned_below_threshold",
     "method_n_pairs": 9,
     "method_entry": "value_types/ACTIVITY/classes/unknown"
    },
    "sigma_effective_used": 2899.280275,
    "weight_per_value_equivalent": 0.172457,
    "weight_used": 0.172438
   },
   {
    "sigma": null,
    "sigma_basis": "not printed",
    "budget": {
     "sigma_printed": null,
     "sigma_reading": 5e-05,
     "sigma_reading_mu_J_per_mol": 7.858811,
     "sigma_method": 0.01845,
     "sigma_method_mu_J_per_mol": 2899.901361,
     "sigma_composition": null,
     "sigma_scatter": null,
     "sigma_conversion": null,
     "sigma_effective": 0.01845,
     "sigma_effective_mu_J_per_mol": 2899.901361,
     "method_class": "unknown",
     "method_basis": "cleaned_below_threshold",
     "method_n_pairs": 9,
     "method_entry": "value_types/ACTIVITY/classes/unknown"
    },
    "sigma_effective_used": 2899.901361,
    "weight_per_value_equivalent": 0.17242,
    "weight_used": 0.172438
   }
  ]
 },
 "orchid_reference_state": {
  "element": "CU",
  "phase": "LIQUID",
  "basis": "printed",
  "quote": "Comparison of the measured [12] and present calculated activities of the components in the Cu-Zr melt (reference states: liquid pure components)",
  "where": "table 3 caption, p. 7",
  "record_reference_state_agrees": false,
  "written_before_audit": [
   "FCC_A1"
  ]
 },
 "orchid_weight_floor": {
  "superseded": "superseded on 2026-10-24 (PI decision): the dataset weight now follows sigma_effective of the published uncertainty budget (method-class floors calibrated from ORCHID, never below ESPEI's experimental default) by default, so no opt-in is needed; this block keeps the former optional suggestion (sigma floor = ESPEI's default) for comparison only",
  "suggested_weight": 1.0,
  "weight_before_2026_10_24": 1.0,
  "weight_written": 0.172438,
  "sigma_floor": 500.0,
  "sigma_floor_unit": "J/mol",
  "rule": "former optional minimum-sigma policy (E6, superseded): sigma_eff = max(sigma, sigma_floor) with sigma_floor = ESPEI's experimental default for the property (500 J/mol for enthalpies and for the chemical potential of activities, 0.2 J/mol/K for entropies and heat capacities); suggested_weight = min(weight, 1). The printed sigma is unchanged (orchid_uncertainty); use suggested_weight when printed sigmas are much smaller than the scatter between sources (e.g. formation enthalpies printed with +-80 J/mol-atom while other measurements differ by 1-2 kJ/mol-atom)"
 },
 "orchid_phase_assignment": {
  "phases": [
   "LIQUID"
  ],
  "basis": {
   "printed_labels": 2
  },
  "rule": "tools/phase_rule.py; README.md, 'Phase assignment'"
 },
 "orchid_certification": {
  "basis": "pycalphad_invariant_agreement",
  "all_values_certified": false,
  "n_certified": 0,
  "values": [
   {
    "id": "ORC-5MP57ADSXW.538c92",
    "espei_certified": false,
    "calphad_check": "not_available"
   },
   {
    "id": "ORC-FU36JJPD4E.072b4c",
    "espei_certified": false,
    "calphad_check": "not_available"
   }
  ]
 }
}

File: quickstart/sample-release/espei/experimental/CU-ZR/CuZr-06Wan.acr_cu-02.json
{
 "components": [
  "CU",
  "VA",
  "ZR"
 ],
 "phases": [
  "LIQUID"
 ],
 "conditions": {
  "P": 101325,
  "T": 1423.0,
  "X_ZR": [
   0.103,
   0.245,
   0.489
  ]
 },
 "output": "ACR_CU",
 "values": [
  [
   [
    0.874,
    0.641,
    0.244
   ]
  ]
 ],
 "reference": "Zaitsev 2003, doi:10.1039/b305089k",
 "tags": [
  "experimental",
  "thermochemical_table",
  "no_printed_uncertainty",
  "orchid"
 ],
 "comment": "ORCHID literature values, Version 1, machine-extracted. Evidence class: experimental. ORCHID observation ids (orchid-literature `id`, one per value, in value order): ORC-KO7RM2QBTG.0610cc ORC-NCKZ3PREPK.55e8b5 ORC-LC3RLTZB2A.0411d0",
 "reference_state": {
  "phases": [
   "LIQUID"
  ],
  "conditions": {
   "P": 101325,
   "T": 1423.0,
   "X_CU": 1.0
  }
 },
 "weight": 0.17243,
 "bibtex": "zaitsev2003_306816",
 "orchid": {
  "status": "Version 1, machine-extracted",
  "evidence_class": "experimental",
  "observations": [
   {
    "id": "ORC-KO7RM2QBTG.0610cc",
    "reader_agreement": "multi_reader",
    "paper": "doi:10.1016/j.calphad.2006.06.002",
    "measured_in": "doi:10.1039/b305089k",
    "also_read_as": [
     "ORC-KO7RM2QBTG.0610cc"
    ]
   },
   {
    "id": "ORC-NCKZ3PREPK.55e8b5",
    "reader_agreement": "multi_reader",
    "paper": "doi:10.1016/j.calphad.2006.06.002",
    "measured_in": "doi:10.1039/b305089k",
    "also_read_as": [
     "ORC-NCKZ3PREPK.55e8b5"
    ]
   },
   {
    "id": "ORC-LC3RLTZB2A.0411d0",
    "reader_agreement": "multi_reader",
    "paper": "doi:10.1016/j.calphad.2006.06.002",
    "measured_in": "doi:10.1039/b305089k",
    "also_read_as": [
     "ORC-LC3RLTZB2A.0411d0"
    ]
   }
  ],
  "papers": [
   "doi:10.1039/b305089k",
   "doi:10.1016/j.calphad.2006.06.002"
  ],
  "dois": [
   "10.1016/j.calphad.2006.06.002",
   "10.1039/b305089k"
  ],
  "source_dataset": "db-v2.1/general/espei/CuZr-06Wan/acr_cu-02.json",
  "values_dropped": 3
 },
 "orchid_uncertainty": {
  "unit": "1 (activity)",
  "default_sigma": {
   "value": 500.0,
   "name": "ESPEI experimental default sigma_ACR = 500 J/mol"
  },
  "weight_rule": "dataset weight = ESPEI experimental default sigma_ACR = 500 J/mol / median sigma_effective of the dataset's values (uncertainty budget of the published values: max(printed, reading, method floor) with composition / conversion in quadrature, group scatter when larger; activities: sigma_mu = R T sigma_a / a); ESPEI 0.9.1 equilibrium/activity data take one weight per dataset",
  "sigma_rule": "sigma_effective = max(sqrt(max(printed, reading, method)^2 + composition^2 + conversion^2), scatter) (literature release `uncertainty_budget`; components kept per value in `budget`)",
  "values": [
   {
    "sigma": null,
    "sigma_basis": "not printed",
    "budget": {
     "sigma_printed": null,
     "sigma_reading": 0.0005,
     "sigma_reading_mu_J_per_mol": 6.768581,
     "sigma_method": 0.2142,
     "sigma_method_mu_J_per_mol": 2899.660276,
     "sigma_composition": null,
     "sigma_scatter": null,
     "sigma_conversion": null,
     "sigma_effective": 0.2142,
     "sigma_effective_mu_J_per_mol": 2899.660276,
     "method_class": "unknown",
     "method_basis": "cleaned_below_threshold",
     "method_n_pairs": 9,
     "method_entry": "value_types/ACTIVITY/classes/unknown"
    },
    "sigma_effective_used": 2899.660276,
    "weight_per_value_equivalent": 0.172434,
    "weight_used": 0.17243
   },
   {
    "sigma": null,
    "sigma_basis": "not printed",
    "budget": {
     "sigma_printed": null,
     "sigma_reading": 0.0005,
     "sigma_reading_mu_J_per_mol": 9.228924,
     "sigma_method": 0.1571,
     "sigma_method_mu_J_per_mol": 2899.727856,
     "sigma_composition": null,
     "sigma_scatter": null,
     "sigma_conversion": null,
     "sigma_effective": 0.1571,
     "sigma_effective_mu_J_per_mol": 2899.727856,
     "method_class": "unknown",
     "method_basis": "cleaned_below_threshold",
     "method_n_pairs": 9,
     "method_entry": "value_types/ACTIVITY/classes/unknown"
    },
    "sigma_effective_used": 2899.727856,
    "weight_per_value_equivalent": 0.17243,
    "weight_used": 0.17243
   },
   {
    "sigma": null,
    "sigma_basis": "not printed",
    "budget": {
     "sigma_printed": null,
     "sigma_reading": 0.0005,
     "sigma_reading_mu_J_per_mol": 24.244837,
     "sigma_method": 0.05981,
     "sigma_method_mu_J_per_mol": 2900.167365,
     "sigma_composition": null,
     "sigma_scatter": null,
     "sigma_conversion": null,
     "sigma_effective": 0.05981,
     "sigma_effective_mu_J_per_mol": 2900.167365,
     "method_class": "unknown",
     "method_basis": "cleaned_below_threshold",
     "method_n_pairs": 9,
     "method_entry": "value_types/ACTIVITY/classes/unknown"
    },
    "sigma_effective_used": 2900.167365,
    "weight_per_value_equivalent": 0.172404,
    "weight_used": 0.17243
   }
  ]
 },
 "orchid_reference_state": {
  "element": "CU",
  "phase": "LIQUID",
  "basis": "printed",
  "quote": "Comparison of the measured [12] and present calculated activities of the components in the Cu-Zr melt (reference states: liquid pure components)",
  "where": "table 3 caption, p. 7",
  "record_reference_state_agrees": false,
  "written_before_audit": [
   "FCC_A1"
  ]
 },
 "orchid_weight_floor": {
  "superseded": "superseded on 2026-10-24 (PI decision): the dataset weight now follows sigma_effective of the published uncertainty budget (method-class floors calibrated from ORCHID, never below ESPEI's experimental default) by default, so no opt-in is needed; this block keeps the former optional suggestion (sigma floor = ESPEI's default) for comparison only",
  "suggested_weight": 1.0,
  "weight_before_2026_10_24": 1.0,
  "weight_written": 0.17243,
  "sigma_floor": 500.0,
  "sigma_floor_unit": "J/mol",
  "rule": "former optional minimum-sigma policy (E6, superseded): sigma_eff = max(sigma, sigma_floor) with sigma_floor = ESPEI's experimental default for the property (500 J/mol for enthalpies and for the chemical potential of activities, 0.2 J/mol/K for entropies and heat capacities); suggested_weight = min(weight, 1). The printed sigma is unchanged (orchid_uncertainty); use suggested_weight when printed sigmas are much smaller than the scatter between sources (e.g. formation enthalpies printed with +-80 J/mol-atom while other measurements differ by 1-2 kJ/mol-atom)"
 },
 "orchid_phase_assignment": {
  "phases": [
   "LIQUID"
  ],
  "basis": {
   "printed_labels": 3
  },
  "rule": "tools/phase_rule.py; README.md, 'Phase assignment'"
 },
 "orchid_certification": {
  "basis": "pycalphad_invariant_agreement",
  "all_values_certified": false,
  "n_certified": 0,
  "values": [
   {
    "id": "ORC-KO7RM2QBTG.0610cc",
    "espei_certified": false,
    "calphad_check": "not_available"
   },
   {
    "id": "ORC-NCKZ3PREPK.55e8b5",
    "espei_certified": false,
    "calphad_check": "not_available"
   },
   {
    "id": "ORC-LC3RLTZB2A.0411d0",
    "espei_certified": false,
    "calphad_check": "not_available"
   }
  ]
 }
}

File: quickstart/sample-release/espei/experimental/CU-ZR/CuZr-06Wan.acr_cu-04.json
{
 "components": [
  "CU",
  "VA",
  "ZR"
 ],
 "phases": [
  "LIQUID"
 ],
 "conditions": {
  "P": 101325,
  "T": 1373.0,
  "X_ZR": [
   0.15
  ]
 },
 "output": "ACR_CU",
 "values": [
  [
   [
    0.811
   ]
  ]
 ],
 "reference": "Zaitsev 2003, doi:10.1039/b305089k",
 "tags": [
  "experimental",
  "thermochemical_table",
  "no_printed_uncertainty",
  "orchid"
 ],
 "comment": "ORCHID literature values, Version 1, machine-extracted. Evidence class: experimental. ORCHID observation ids (orchid-literature `id`, one per value, in value order): ORC-SQISU6VSCV.19ac6f",
 "reference_state": {
  "phases": [
   "LIQUID"
  ],
  "conditions": {
   "P": 101325,
   "T": 1373.0,
   "X_CU": 1.0
  }
 },
 "weight": 0.172432,
 "bibtex": "zaitsev2003_306816",
 "orchid": {
  "status": "Version 1, machine-extracted",
  "evidence_class": "experimental",
  "observations": [
   {
    "id": "ORC-SQISU6VSCV.19ac6f",
    "reader_agreement": "multi_reader",
    "paper": "doi:10.1016/j.calphad.2006.06.002",
    "measured_in": "doi:10.1039/b305089k",
    "also_read_as": [
     "ORC-SQISU6VSCV.19ac6f"
    ]
   }
  ],
  "papers": [
   "doi:10.1039/b305089k",
   "doi:10.1016/j.calphad.2006.06.002"
  ],
  "dois": [
   "10.1016/j.calphad.2006.06.002",
   "10.1039/b305089k"
  ],
  "source_dataset": "db-v2.1/general/espei/CuZr-06Wan/acr_cu-04.json",
  "values_dropped": 1
 },
 "orchid_uncertainty": {
  "unit": "1 (activity)",
  "default_sigma": {
   "value": 500.0,
   "name": "ESPEI experimental default sigma_ACR = 500 J/mol"
  },
  "weight_rule": "dataset weight = ESPEI experimental default sigma_ACR = 500 J/mol / median sigma_effective of the dataset's values (uncertainty budget of the published values: max(printed, reading, method floor) with composition / conversion in quadrature, group scatter when larger; activities: sigma_mu = R T sigma_a / a); ESPEI 0.9.1 equilibrium/activity data take one weight per dataset",
  "sigma_rule": "sigma_effective = max(sqrt(max(printed, reading, method)^2 + composition^2 + conversion^2), scatter) (literature release `uncertainty_budget`; components kept per value in `budget`)",
  "values": [
   {
    "sigma": null,
    "sigma_basis": "not printed",
    "budget": {
     "sigma_printed": null,
     "sigma_reading": 0.0005,
     "sigma_reading_mu_J_per_mol": 7.038075,
     "sigma_method": 0.206,
     "sigma_method_mu_J_per_mol": 2899.686779,
     "sigma_composition": null,
     "sigma_scatter": null,
     "sigma_conversion": null,
     "sigma_effective": 0.206,
     "sigma_effective_mu_J_per_mol": 2899.686779,
     "method_class": "unknown",
     "method_basis": "cleaned_below_threshold",
     "method_n_pairs": 9,
     "method_entry": "value_types/ACTIVITY/classes/unknown"
    },
    "sigma_effective_used": 2899.686779,
    "weight_per_value_equivalent": 0.172432,
    "weight_used": 0.172432
   }
  ]
 },
 "orchid_reference_state": {
  "element": "CU",
  "phase": "LIQUID",
  "basis": "printed",
  "quote": "Comparison of the measured [12] and present calculated activities of the components in the Cu-Zr melt (reference states: liquid pure components)",
  "where": "table 3 caption, p. 7",
  "record_reference_state_agrees": false,
  "written_before_audit": [
   "FCC_A1"
  ]
 },
 "orchid_weight_floor": {
  "superseded": "superseded on 2026-10-24 (PI decision): the dataset weight now follows sigma_effective of the published uncertainty budget (method-class floors calibrated from ORCHID, never below ESPEI's experimental default) by default, so no opt-in is needed; this block keeps the former optional suggestion (sigma floor = ESPEI's default) for comparison only",
  "suggested_weight": 1.0,
  "weight_before_2026_10_24": 1.0,
  "weight_written": 0.172432,
  "sigma_floor": 500.0,
  "sigma_floor_unit": "J/mol",
  "rule": "former optional minimum-sigma policy (E6, superseded): sigma_eff = max(sigma, sigma_floor) with sigma_floor = ESPEI's experimental default for the property (500 J/mol for enthalpies and for the chemical potential of activities, 0.2 J/mol/K for entropies and heat capacities); suggested_weight = min(weight, 1). The printed sigma is unchanged (orchid_uncertainty); use suggested_weight when printed sigmas are much smaller than the scatter between sources (e.g. formation enthalpies printed with +-80 J/mol-atom while other measurements differ by 1-2 kJ/mol-atom)"
 },
 "orchid_phase_assignment": {
  "phases": [
   "LIQUID"
  ],
  "basis": {
   "printed_labels": 1
  },
  "rule": "tools/phase_rule.py; README.md, 'Phase assignment'"
 },
 "orchid_certification": {
  "basis": "pycalphad_invariant_agreement",
  "all_values_certified": false,
  "n_certified": 0,
  "values": [
   {
    "id": "ORC-SQISU6VSCV.19ac6f",
    "espei_certified": false,
    "calphad_check": "not_available"
   }
  ]
 }
}

File: quickstart/sample-release/espei/experimental/CU-ZR/CuZr-06Wan.acr_cu-06.json
{
 "components": [
  "CU",
  "VA",
  "ZR"
 ],
 "phases": [
  "LIQUID"
 ],
 "conditions": {
  "P": 101325,
  "T": 1523.0,
  "X_ZR": [
   0.199
  ]
 },
 "output": "ACR_CU",
 "values": [
  [
   [
    0.746
   ]
  ]
 ],
 "reference": "Zaitsev 2003, doi:10.1039/b305089k",
 "tags": [
  "experimental",
  "thermochemical_table",
  "no_printed_uncertainty",
  "orchid"
 ],
 "comment": "ORCHID literature values, Version 1, machine-extracted. Evidence class: experimental. ORCHID observation ids (orchid-literature `id`, one per value, in value order): ORC-JN3BU3V3UQ.41bcb0",
 "reference_state": {
  "phases": [
   "LIQUID"
  ],
  "conditions": {
   "P": 101325,
   "T": 1523.0,
   "X_CU": 1.0
  }
 },
 "weight": 0.172459,
 "bibtex": "zaitsev2003_306816",
 "orchid": {
  "status": "Version 1, machine-extracted",
  "evidence_class": "experimental",
  "observations": [
   {
    "id": "ORC-JN3BU3V3UQ.41bcb0",
    "reader_agreement": "multi_reader",
    "paper": "doi:10.1016/j.calphad.2006.06.002",
    "measured_in": "doi:10.1039/b305089k",
    "also_read_as": [
     "ORC-JN3BU3V3UQ.41bcb0"
    ]
   }
  ],
  "papers": [
   "doi:10.1039/b305089k",
   "doi:10.1016/j.calphad.2006.06.002"
  ],
  "dois": [
   "10.1016/j.calphad.2006.06.002",
   "10.1039/b305089k"
  ],
  "source_dataset": "db-v2.1/general/espei/CuZr-06Wan/acr_cu-06.json",
  "values_dropped": 1
 },
 "orchid_uncertainty": {
  "unit": "1 (activity)",
  "default_sigma": {
   "value": 500.0,
   "name": "ESPEI experimental default sigma_ACR = 500 J/mol"
  },
  "weight_rule": "dataset weight = ESPEI experimental default sigma_ACR = 500 J/mol / median sigma_effective of the dataset's values (uncertainty budget of the published values: max(printed, reading, method floor) with composition / conversion in quadrature, group scatter when larger; activities: sigma_mu = R T sigma_a / a); ESPEI 0.9.1 equilibrium/activity data take one weight per dataset",
  "sigma_rule": "sigma_effective = max(sqrt(max(printed, reading, method)^2 + composition^2 + conversion^2), scatter) (literature release `uncertainty_budget`; components kept per value in `budget`)",
  "values": [
   {
    "sigma": null,
    "sigma_basis": "not printed",
    "budget": {
     "sigma_printed": null,
     "sigma_reading": 0.0005,
     "sigma_reading_mu_J_per_mol": 8.487216,
     "sigma_method": 0.1708,
     "sigma_method_mu_J_per_mol": 2899.233053,
     "sigma_composition": null,
     "sigma_scatter": null,
     "sigma_conversion": null,
     "sigma_effective": 0.1708,
     "sigma_effective_mu_J_per_mol": 2899.233053,
     "method_class": "unknown",
     "method_basis": "cleaned_below_threshold",
     "method_n_pairs": 9,
     "method_entry": "value_types/ACTIVITY/classes/unknown"
    },
    "sigma_effective_used": 2899.233053,
    "weight_per_value_equivalent": 0.172459,
    "weight_used": 0.172459
   }
  ]
 },
 "orchid_reference_state": {
  "element": "CU",
  "phase": "LIQUID",
  "basis": "printed",
  "quote": "Comparison of the measured [12] and present calculated activities of the components in the Cu-Zr melt (reference states: liquid pure components)",
  "where": "table 3 caption, p. 7",
  "record_reference_state_agrees": false,
  "written_before_audit": [
   "FCC_A1"
  ]
 },
 "orchid_weight_floor": {
  "superseded": "superseded on 2026-10-24 (PI decision): the dataset weight now follows sigma_effective of the published uncertainty budget (method-class floors calibrated from ORCHID, never below ESPEI's experimental default) by default, so no opt-in is needed; this block keeps the former optional suggestion (sigma floor = ESPEI's default) for comparison only",
  "suggested_weight": 1.0,
  "weight_before_2026_10_24": 1.0,
  "weight_written": 0.172459,
  "sigma_floor": 500.0,
  "sigma_floor_unit": "J/mol",
  "rule": "former optional minimum-sigma policy (E6, superseded): sigma_eff = max(sigma, sigma_floor) with sigma_floor = ESPEI's experimental default for the property (500 J/mol for enthalpies and for the chemical potential of activities, 0.2 J/mol/K for entropies and heat capacities); suggested_weight = min(weight, 1). The printed sigma is unchanged (orchid_uncertainty); use suggested_weight when printed sigmas are much smaller than the scatter between sources (e.g. formation enthalpies printed with +-80 J/mol-atom while other measurements differ by 1-2 kJ/mol-atom)"
 },
 "orchid_phase_assignment": {
  "phases": [
   "LIQUID"
  ],
  "basis": {
   "printed_labels": 1
  },
  "rule": "tools/phase_rule.py; README.md, 'Phase assignment'"
 },
 "orchid_certification": {
  "basis": "pycalphad_invariant_agreement",
  "all_values_certified": false,
  "n_certified": 0,
  "values": [
   {
    "id": "ORC-JN3BU3V3UQ.41bcb0",
    "espei_certified": false,
    "calphad_check": "not_available"
   }
  ]
 }
}

File: quickstart/sample-release/espei/experimental/CU-ZR/CuZr-06Wan.acr_cu-08.json
{
 "components": [
  "CU",
  "VA",
  "ZR"
 ],
 "phases": [
  "LIQUID"
 ],
 "conditions": {
  "P": 101325,
  "T": 1573.0,
  "X_ZR": [
   0.21,
   0.59
  ]
 },
 "output": "ACR_CU",
 "values": [
  [
   [
    0.733,
    0.173
   ]
  ]
 ],
 "reference": "Zaitsev 2003, doi:10.1039/b305089k",
 "tags": [
  "experimental",
  "thermochemical_table",
  "no_printed_uncertainty",
  "orchid"
 ],
 "comment": "ORCHID literature values, Version 1, machine-extracted. Evidence class: experimental. ORCHID observation ids (orchid-literature `id`, one per value, in value order): ORC-5OZGTSNZVA.3a2b7e ORC-S3UQLI7BPF.05e5cd",
 "reference_state": {
  "phases": [
   "LIQUID"
  ],
  "conditions": {
   "P": 101325,
   "T": 1573.0,
   "X_CU": 1.0
  }
 },
 "weight": 0.172431,
 "bibtex": "zaitsev2003_306816",
 "orchid": {
  "status": "Version 1, machine-extracted",
  "evidence_class": "experimental",
  "observations": [
   {
    "id": "ORC-5OZGTSNZVA.3a2b7e",
    "reader_agreement": "multi_reader",
    "paper": "doi:10.1016/j.calphad.2006.06.002",
    "measured_in": "doi:10.1039/b305089k",
    "also_read_as": [
     "ORC-5OZGTSNZVA.3a2b7e"
    ]
   },
   {
    "id": "ORC-S3UQLI7BPF.05e5cd",
    "reader_agreement": "multi_reader",
    "paper": "doi:10.1016/j.calphad.2006.06.002",
    "measured_in": "doi:10.1039/b305089k",
    "also_read_as": [
     "ORC-S3UQLI7BPF.05e5cd"
    ]
   }
  ],
  "papers": [
   "doi:10.1039/b305089k",
   "doi:10.1016/j.calphad.2006.06.002"
  ],
  "dois": [
   "10.1016/j.calphad.2006.06.002",
   "10.1039/b305089k"
  ],
  "source_dataset": "db-v2.1/general/espei/CuZr-06Wan/acr_cu-08.json",
  "values_dropped": 2
 },
 "orchid_uncertainty": {
  "unit": "1 (activity)",
  "default_sigma": {
   "value": 500.0,
   "name": "ESPEI experimental default sigma_ACR = 500 J/mol"
  },
  "weight_rule": "dataset weight = ESPEI experimental default sigma_ACR = 500 J/mol / median sigma_effective of the dataset's values (uncertainty budget of the published values: max(printed, reading, method floor) with composition / conversion in quadrature, group scatter when larger; activities: sigma_mu = R T sigma_a / a); ESPEI 0.9.1 equilibrium/activity data take one weight per dataset",
  "sigma_rule": "sigma_effective = max(sqrt(max(printed, reading, method)^2 + composition^2 + conversion^2), scatter) (literature release `uncertainty_budget`; components kept per value in `budget`)",
  "values": [
   {
    "sigma": null,
    "sigma_basis": "not printed",
    "budget": {
     "sigma_printed": null,
     "sigma_reading": 0.0005,
     "sigma_reading_mu_J_per_mol": 8.921316,
     "sigma_method": 0.1625,
     "sigma_method_mu_J_per_mol": 2899.427798,
     "sigma_composition": null,
     "sigma_scatter": null,
     "sigma_conversion": null,
     "sigma_effective": 0.1625,
     "sigma_effective_mu_J_per_mol": 2899.427798,
     "method_class": "unknown",
     "method_basis": "cleaned_below_threshold",
     "method_n_pairs": 9,
     "method_entry": "value_types/ACTIVITY/classes/unknown"
    },
    "sigma_effective_used": 2899.427798,
    "weight_per_value_equivalent": 0.172448,
    "weight_used": 0.172431
   },
   {
    "sigma": null,
    "sigma_basis": "not printed",
    "budget": {
     "sigma_printed": null,
     "sigma_reading": 0.0005,
     "sigma_reading_mu_J_per_mol": 37.799566,
     "sigma_method": 0.03836,
     "sigma_method_mu_J_per_mol": 2899.982673,
     "sigma_composition": null,
     "sigma_scatter": null,
     "sigma_conversion": null,
     "sigma_effective": 0.03836,
     "sigma_effective_mu_J_per_mol": 2899.982673,
     "method_class": "unknown",
     "method_basis": "cleaned_below_threshold",
     "method_n_pairs": 9,
     "method_entry": "value_types/ACTIVITY/classes/unknown"
    },
    "sigma_effective_used": 2899.982673,
    "weight_per_value_equivalent": 0.172415,
    "weight_used": 0.172431
   }
  ]
 },
 "orchid_reference_state": {
  "element": "CU",
  "phase": "LIQUID",
  "basis": "printed",
  "quote": "Comparison of the measured [12] and present calculated activities of the components in the Cu-Zr melt (reference states: liquid pure components)",
  "where": "table 3 caption, p. 7",
  "record_reference_state_agrees": false,
  "written_before_audit": [
   "FCC_A1"
  ]
 },
 "orchid_weight_floor": {
  "superseded": "superseded on 2026-10-24 (PI decision): the dataset weight now follows sigma_effective of the published uncertainty budget (method-class floors calibrated from ORCHID, never below ESPEI's experimental default) by default, so no opt-in is needed; this block keeps the former optional suggestion (sigma floor = ESPEI's default) for comparison only",
  "suggested_weight": 1.0,
  "weight_before_2026_10_24": 1.0,
  "weight_written": 0.172431,
  "sigma_floor": 500.0,
  "sigma_floor_unit": "J/mol",
  "rule": "former optional minimum-sigma policy (E6, superseded): sigma_eff = max(sigma, sigma_floor) with sigma_floor = ESPEI's experimental default for the property (500 J/mol for enthalpies and for the chemical potential of activities, 0.2 J/mol/K for entropies and heat capacities); suggested_weight = min(weight, 1). The printed sigma is unchanged (orchid_uncertainty); use suggested_weight when printed sigmas are much smaller than the scatter between sources (e.g. formation enthalpies printed with +-80 J/mol-atom while other measurements differ by 1-2 kJ/mol-atom)"
 },
 "orchid_phase_assignment": {
  "phases": [
   "LIQUID"
  ],
  "basis": {
   "printed_labels": 2
  },
  "rule": "tools/phase_rule.py; README.md, 'Phase assignment'"
 },
 "orchid_certification": {
  "basis": "pycalphad_invariant_agreement",
  "all_values_certified": false,
  "n_certified": 0,
  "values": [
   {
    "id": "ORC-5OZGTSNZVA.3a2b7e",
    "espei_certified": false,
    "calphad_check": "not_available"
   },
   {
    "id": "ORC-S3UQLI7BPF.05e5cd",
    "espei_certified": false,
    "calphad_check": "not_available"
   }
  ]
 }
}

File: quickstart/sample-release/espei/experimental/CU-ZR/CuZr-06Wan.acr_cu-10.json
{
 "components": [
  "CU",
  "VA",
  "ZR"
 ],
 "phases": [
  "LIQUID"
 ],
 "conditions": {
  "P": 101325,
  "T": 1623.0,
  "X_ZR": [
   0.27,
   0.749
  ]
 },
 "output": "ACR_CU",
 "values": [
  [
   [
    0.634,
    0.0573
   ]
  ]
 ],
 "reference": "Zaitsev 2003, doi:10.1039/b305089k",
 "tags": [
  "experimental",
  "thermochemical_table",
  "no_printed_uncertainty",
  "orchid"
 ],
 "comment": "ORCHID literature values, Version 1, machine-extracted. Evidence class: experimental. ORCHID observation ids (orchid-literature `id`, one per value, in value order): ORC-ZROKVQJL2B.9a73df ORC-TY3NGMQR4C.03f1ba",
 "reference_state": {
  "phases": [
   "LIQUID"
  ],
  "conditions": {
   "P": 101325,
   "T": 1623.0,
   "X_CU": 1.0
  }
 },
 "weight": 0.172473,
 "bibtex": "zaitsev2003_306816",
 "orchid": {
  "status": "Version 1, machine-extracted",
  "evidence_class": "experimental",
  "observations": [
   {
    "id": "ORC-ZROKVQJL2B.9a73df",
    "reader_agreement": "multi_reader",
    "paper": "doi:10.1016/j.calphad.2006.06.002",
    "measured_in": "doi:10.1039/b305089k",
    "also_read_as": [
     "ORC-ZROKVQJL2B.9a73df"
    ]
   },
   {
    "id": "ORC-TY3NGMQR4C.03f1ba",
    "reader_agreement": "multi_reader",
    "paper": "doi:10.1016/j.calphad.2006.06.002",
    "measured_in": "doi:10.1039/b305089k",
    "also_read_as": [
     "ORC-TY3NGMQR4C.03f1ba"
    ]
   }
  ],
  "papers": [
   "doi:10.1039/b305089k",
   "doi:10.1016/j.calphad.2006.06.002"
  ],
  "dois": [
   "10.1016/j.calphad.2006.06.002",
   "10.1039/b305089k"
  ],
  "source_dataset": "db-v2.1/general/espei/CuZr-06Wan/acr_cu-10.json",
  "values_dropped": 2
 },
 "orchid_uncertainty": {
  "unit": "1 (activity)",
  "default_sigma": {
   "value": 500.0,
   "name": "ESPEI experimental default sigma_ACR = 500 J/mol"
  },
  "weight_rule": "dataset weight = ESPEI experimental default sigma_ACR = 500 J/mol / median sigma_effective of the dataset's values (uncertainty budget of the published values: max(printed, reading, method floor) with composition / conversion in quadrature, group scatter when larger; activities: sigma_mu = R T sigma_a / a); ESPEI 0.9.1 equilibrium/activity data take one weight per dataset",
  "sigma_rule": "sigma_effective = max(sqrt(max(printed, reading, method)^2 + composition^2 + conversion^2), scatter) (literature release `uncertainty_budget`; components kept per value in `budget`)",
  "values": [
   {
    "sigma": null,
    "sigma_basis": "not printed",
    "budget": {
     "sigma_printed": null,
     "sigma_reading": 0.0005,
     "sigma_reading_mu_J_per_mol": 10.64225,
     "sigma_method": 0.1362,
     "sigma_method_mu_J_per_mol": 2898.948863,
     "sigma_composition": null,
     "sigma_scatter": null,
     "sigma_conversion": null,
     "sigma_effective": 0.1362,
     "sigma_effective_mu_J_per_mol": 2898.948863,
     "method_class": "unknown",
     "method_basis": "cleaned_below_threshold",
     "method_n_pairs": 9,
     "method_entry": "value_types/ACTIVITY/classes/unknown"
    },
    "sigma_effective_used": 2898.948863,
    "weight_per_value_equivalent": 0.172476,
    "weight_used": 0.172473
   },
   {
    "sigma": null,
    "sigma_basis": "not printed",
    "budget": {
     "sigma_printed": null,
     "sigma_reading": 5e-05,
     "sigma_reading_mu_J_per_mol": 11.775194,
     "sigma_method": 0.01231,
     "sigma_method_mu_J_per_mol": 2899.052871,
     "sigma_composition": null,
     "sigma_scatter": null,
     "sigma_conversion": null,
     "sigma_effective": 0.01231,
     "sigma_effective_mu_J_per_mol": 2899.052871,
     "method_class": "unknown",
     "method_basis": "cleaned_below_threshold",
     "method_n_pairs": 9,
     "method_entry": "value_types/ACTIVITY/classes/unknown"
    },
    "sigma_effective_used": 2899.052871,
    "weight_per_value_equivalent": 0.17247,
    "weight_used": 0.172473
   }
  ]
 },
 "orchid_reference_state": {
  "element": "CU",
  "phase": "LIQUID",
  "basis": "printed",
  "quote": "Comparison of the measured [12] and present calculated activities of the components in the Cu-Zr melt (reference states: liquid pure components)",
  "where": "table 3 caption, p. 7",
  "record_reference_state_agrees": false,
  "written_before_audit": [
   "FCC_A1"
  ]
 },
 "orchid_weight_floor": {
  "superseded": "superseded on 2026-10-24 (PI decision): the dataset weight now follows sigma_effective of the published uncertainty budget (method-class floors calibrated from ORCHID, never below ESPEI's experimental default) by default, so no opt-in is needed; this block keeps the former optional suggestion (sigma floor = ESPEI's default) for comparison only",
  "suggested_weight": 1.0,
  "weight_before_2026_10_24": 1.0,
  "weight_written": 0.172473,
  "sigma_floor": 500.0,
  "sigma_floor_unit": "J/mol",
  "rule": "former optional minimum-sigma policy (E6, superseded): sigma_eff = max(sigma, sigma_floor) with sigma_floor = ESPEI's experimental default for the property (500 J/mol for enthalpies and for the chemical potential of activities, 0.2 J/mol/K for entropies and heat capacities); suggested_weight = min(weight, 1). The printed sigma is unchanged (orchid_uncertainty); use suggested_weight when printed sigmas are much smaller than the scatter between sources (e.g. formation enthalpies printed with +-80 J/mol-atom while other measurements differ by 1-2 kJ/mol-atom)"
 },
 "orchid_phase_assignment": {
  "phases": [
   "LIQUID"
  ],
  "basis": {
   "printed_labels": 2
  },
  "rule": "tools/phase_rule.py; README.md, 'Phase assignment'"
 },
 "orchid_certification": {
  "basis": "pycalphad_invariant_agreement",
  "all_values_certified": false,
  "n_certified": 0,
  "values": [
   {
    "id": "ORC-ZROKVQJL2B.9a73df",
    "espei_certified": false,
    "calphad_check": "not_available"
   },
   {
    "id": "ORC-TY3NGMQR4C.03f1ba",
    "espei_certified": false,
    "calphad_check": "not_available"
   }
  ]
 }
}

File: quickstart/sample-release/espei/experimental/CU-ZR/CuZr-06Wan.acr_cu-12.json
{
 "components": [
  "CU",
  "VA",
  "ZR"
 ],
 "phases": [
  "LIQUID"
 ],
 "conditions": {
  "P": 101325,
  "T": 1550.0,
  "X_ZR": [
   0.308
  ]
 },
 "output": "ACR_CU",
 "values": [
  [
   [
    0.57
   ]
  ]
 ],
 "reference": "Zaitsev 2003, doi:10.1039/b305089k",
 "tags": [
  "experimental",
  "thermochemical_table",
  "no_printed_uncertainty",
  "orchid"
 ],
 "comment": "ORCHID literature values, Version 1, machine-extracted. Evidence class: experimental. ORCHID observation ids (orchid-literature `id`, one per value, in value order): ORC-LMNMH76YJK.4b0091",
 "reference_state": {
  "phases": [
   "LIQUID"
  ],
  "conditions": {
   "P": 101325,
   "T": 1550.0,
   "X_CU": 1.0
  }
 },
 "weight": 0.172366,
 "bibtex": "zaitsev2003_306816",
 "orchid": {
  "status": "Version 1, machine-extracted",
  "evidence_class": "experimental",
  "observations": [
   {
    "id": "ORC-LMNMH76YJK.4b0091",
    "reader_agreement": "multi_reader",
    "paper": "doi:10.1016/j.calphad.2006.06.002",
    "measured_in": "doi:10.1039/b305089k",
    "also_read_as": [
     "ORC-LMNMH76YJK.4b0091"
    ]
   }
  ],
  "papers": [
   "doi:10.1039/b305089k",
   "doi:10.1016/j.calphad.2006.06.002"
  ],
  "dois": [
   "10.1016/j.calphad.2006.06.002",
   "10.1039/b305089k"
  ],
  "source_dataset": "db-v2.1/general/espei/CuZr-06Wan/acr_cu-12.json",
  "values_dropped": 1
 },
 "orchid_uncertainty": {
  "unit": "1 (activity)",
  "default_sigma": {
   "value": 500.0,
   "name": "ESPEI experimental default sigma_ACR = 500 J/mol"
  },
  "weight_rule": "dataset weight = ESPEI experimental default sigma_ACR = 500 J/mol / median sigma_effective of the dataset's values (uncertainty budget of the published values: max(printed, reading, method floor) with composition / conversion in quadrature, group scatter when larger; activities: sigma_mu = R T sigma_a / a); ESPEI 0.9.1 equilibrium/activity data take one weight per dataset",
  "sigma_rule": "sigma_effective = max(sqrt(max(printed, reading, method)^2 + composition^2 + conversion^2), scatter) (literature release `uncertainty_budget`; components kept per value in `budget`)",
  "values": [
   {
    "sigma": null,
    "sigma_basis": "not printed",
    "budget": {
     "sigma_printed": null,
     "sigma_reading": 0.005,
     "sigma_reading_mu_J_per_mol": 113.047518,
     "sigma_method": 0.1283,
     "sigma_method_mu_J_per_mol": 2900.799313,
     "sigma_composition": null,
     "sigma_scatter": null,
     "sigma_conversion": null,
     "sigma_effective": 0.1283,
     "sigma_effective_mu_J_per_mol": 2900.799313,
     "method_class": "unknown",
     "method_basis": "cleaned_below_threshold",
     "method_n_pairs": 9,
     "method_entry": "value_types/ACTIVITY/classes/unknown"
    },
    "sigma_effective_used": 2900.799313,
    "weight_per_value_equivalent": 0.172366,
    "weight_used": 0.172366
   }
  ]
 },
 "orchid_reference_state": {
  "element": "CU",
  "phase": "LIQUID",
  "basis": "printed",
  "quote": "Comparison of the measured [12] and present calculated activities of the components in the Cu-Zr melt (reference states: liquid pure components)",
  "where": "table 3 caption, p. 7",
  "record_reference_state_agrees": false,
  "written_before_audit": [
   "FCC_A1"
  ]
 },
 "orchid_weight_floor": {
  "superseded": "superseded on 2026-10-24 (PI decision): the dataset weight now follows sigma_effective of the published uncertainty budget (method-class floors calibrated from ORCHID, never below ESPEI's experimental default) by default, so no opt-in is needed; this block keeps the former optional suggestion (sigma floor = ESPEI's default) for comparison only",
  "suggested_weight": 1.0,
  "weight_before_2026_10_24": 1.0,
  "weight_written": 0.172366,
  "sigma_floor": 500.0,
  "sigma_floor_unit": "J/mol",
  "rule": "former optional minimum-sigma policy (E6, superseded): sigma_eff = max(sigma, sigma_floor) with sigma_floor = ESPEI's experimental default for the property (500 J/mol for enthalpies and for the chemical potential of activities, 0.2 J/mol/K for entropies and heat capacities); suggested_weight = min(weight, 1). The printed sigma is unchanged (orchid_uncertainty); use suggested_weight when printed sigmas are much smaller than the scatter between sources (e.g. formation enthalpies printed with +-80 J/mol-atom while other measurements differ by 1-2 kJ/mol-atom)"
 },
 "orchid_phase_assignment": {
  "phases": [
   "LIQUID"
  ],
  "basis": {
   "printed_labels": 1
  },
  "rule": "tools/phase_rule.py; README.md, 'Phase assignment'"
 },
 "orchid_certification": {
  "basis": "pycalphad_invariant_agreement",
  "all_values_certified": false,
  "n_certified": 0,
  "values": [
   {
    "id": "ORC-LMNMH76YJK.4b0091",
    "espei_certified": false,
    "calphad_check": "not_available"
   }
  ]
 }
}

File: quickstart/sample-release/espei/experimental/CU-ZR/CuZr-06Wan.acr_cu-14.json
{
 "components": [
  "CU",
  "VA",
  "ZR"
 ],
 "phases": [
  "LIQUID"
 ],
 "conditions": {
  "P": 101325,
  "T": 1338.0,
  "X_ZR": [
   0.331
  ]
 },
 "output": "ACR_CU",
 "values": [
  [
   [
    0.472
   ]
  ]
 ],
 "reference": "Zaitsev 2003, doi:10.1039/b305089k",
 "tags": [
  "experimental",
  "thermochemical_table",
  "no_printed_uncertainty",
  "orchid"
 ],
 "comment": "ORCHID literature values, Version 1, machine-extracted. Evidence class: experimental. ORCHID observation ids (orchid-literature `id`, one per value, in value order): ORC-3KYMCK7EM4.a56b41",
 "reference_state": {
  "phases": [
   "LIQUID"
  ],
  "conditions": {
   "P": 101325,
   "T": 1338.0,
   "X_CU": 1.0
  }
 },
 "weight": 0.172471,
 "bibtex": "zaitsev2003_306816",
 "orchid": {
  "status": "Version 1, machine-extracted",
  "evidence_class": "experimental",
  "observations": [
   {
    "id": "ORC-3KYMCK7EM4.a56b41",
    "reader_agreement": "multi_reader",
    "paper": "doi:10.1016/j.calphad.2006.06.002",
    "measured_in": "doi:10.1039/b305089k",
    "also_read_as": [
     "ORC-3KYMCK7EM4.a56b41"
    ]
   }
  ],
  "papers": [
   "doi:10.1039/b305089k",
   "doi:10.1016/j.calphad.2006.06.002"
  ],
  "dois": [
   "10.1016/j.calphad.2006.06.002",
   "10.1039/b305089k"
  ],
  "source_dataset": "db-v2.1/general/espei/CuZr-06Wan/acr_cu-14.json",
  "values_dropped": 1
 },
 "orchid_uncertainty": {
  "unit": "1 (activity)",
  "default_sigma": {
   "value": 500.0,
   "name": "ESPEI experimental default sigma_ACR = 500 J/mol"
  },
  "weight_rule": "dataset weight = ESPEI experimental default sigma_ACR = 500 J/mol / median sigma_effective of the dataset's values (uncertainty budget of the published values: max(printed, reading, method floor) with composition / conversion in quadrature, group scatter when larger; activities: sigma_mu = R T sigma_a / a); ESPEI 0.9.1 equilibrium/activity data take one weight per dataset",
  "sigma_rule": "sigma_effective = max(sqrt(max(printed, reading, method)^2 + composition^2 + conversion^2), scatter) (literature release `uncertainty_budget`; components kept per value in `budget`)",
  "values": [
   {
    "sigma": null,
    "sigma_basis": "not printed",
    "budget": {
     "sigma_printed": null,
     "sigma_reading": 0.0005,
     "sigma_reading_mu_J_per_mol": 11.784694,
     "sigma_method": 0.123,
     "sigma_method_mu_J_per_mol": 2899.034684,
     "sigma_composition": null,
     "sigma_scatter": null,
     "sigma_conversion": null,
     "sigma_effective": 0.123,
     "sigma_effective_mu_J_per_mol": 2899.034684,
     "method_class": "unknown",
     "method_basis": "cleaned_below_threshold",
     "method_n_pairs": 9,
     "method_entry": "value_types/ACTIVITY/classes/unknown"
    },
    "sigma_effective_used": 2899.034684,
    "weight_per_value_equivalent": 0.172471,
    "weight_used": 0.172471
   }
  ]
 },
 "orchid_reference_state": {
  "element": "CU",
  "phase": "LIQUID",
  "basis": "printed",
  "quote": "Comparison of the measured [12] and present calculated activities of the components in the Cu-Zr melt (reference states: liquid pure components)",
  "where": "table 3 caption, p. 7",
  "record_reference_state_agrees": false,
  "written_before_audit": [
   "FCC_A1"
  ]
 },
 "orchid_weight_floor": {
  "superseded": "superseded on 2026-10-24 (PI decision): the dataset weight now follows sigma_effective of the published uncertainty budget (method-class floors calibrated from ORCHID, never below ESPEI's experimental default) by default, so no opt-in is needed; this block keeps the former optional suggestion (sigma floor = ESPEI's default) for comparison only",
  "suggested_weight": 1.0,
  "weight_before_2026_10_24": 1.0,
  "weight_written": 0.172471,
  "sigma_floor": 500.0,
  "sigma_floor_unit": "J/mol",
  "rule": "former optional minimum-sigma policy (E6, superseded): sigma_eff = max(sigma, sigma_floor) with sigma_floor = ESPEI's experimental default for the property (500 J/mol for enthalpies and for the chemical potential of activities, 0.2 J/mol/K for entropies and heat capacities); suggested_weight = min(weight, 1). The printed sigma is unchanged (orchid_uncertainty); use suggested_weight when printed sigmas are much smaller than the scatter between sources (e.g. formation enthalpies printed with +-80 J/mol-atom while other measurements differ by 1-2 kJ/mol-atom)"
 },
 "orchid_phase_assignment": {
  "phases": [
   "LIQUID"
  ],
  "basis": {
   "printed_labels": 1
  },
  "rule": "tools/phase_rule.py; README.md, 'Phase assignment'"
 },
 "orchid_certification": {
  "basis": "pycalphad_invariant_agreement",
  "all_values_certified": false,
  "n_certified": 0,
  "values": [
   {
    "id": "ORC-3KYMCK7EM4.a56b41",
    "espei_certified": false,
    "calphad_check": "not_available"
   }
  ]
 }
}
