Repository: orchid-calphad/orchid-examples

# Quickstart: one system from the ORCHID release to ESPEI

`quickstart.ipynb` (executed, outputs saved) shows the basic moves on Cu–Zr:

1. query a system from the Parquet release (`parquet/literature_values.parquet`);
2. filter values by `accepted`, `evidence_class` and `reader_agreement`;
3. plot experimental against DFT formation enthalpies (`parquet/dft_parity.parquet`, Materials Project and OQMD);
4. export the ESPEI datasets of one description (`espei/`, CuZr-94Zen-LB, experimental and invariant tables, no
   single-reader datasets) with an ESPEI input skeleton, and check them with ESPEI's `load_datasets`.

File: quickstart/sample-release/espei/experimental/CU-ZR/CuZr-06Wan.acr_cu-16.json
{
 "components": [
  "CU",
  "VA",
  "ZR"
 ],
 "phases": [
  "LIQUID"
 ],
 "conditions": {
  "P": 101325,
  "T": 1723.0,
  "X_ZR": [
   0.37
  ]
 },
 "output": "ACR_CU",
 "values": [
  [
   [
    0.501
   ]
  ]
 ],
 "reference": "Zaitsev 2003, doi:10.1039/b305089k",
 "tags": [
  "experimental",
  "thermochemical_table",
  "no_printed_uncertainty",
  "orchid"
 ],
 "comment": "ORCHID literature values, Version 1, machine-extracted. Evidence class: experimental. ORCHID observation ids (orchid-literature `id`, one per value, in value order): ORC-CZKA3JE6K5.8b5cce",
 "reference_state": {
  "phases": [
   "LIQUID"
  ],
  "conditions": {
   "P": 101325,
   "T": 1723.0,
   "X_CU": 1.0
  }
 },
 "weight": 0.172445,
 "bibtex": "zaitsev2003_306816",
 "orchid": {
  "status": "Version 1, machine-extracted",
  "evidence_class": "experimental",
  "observations": [
   {
    "id": "ORC-CZKA3JE6K5.8b5cce",
    "reader_agreement": "multi_reader",
    "paper": "doi:10.1016/j.calphad.2006.06.002",
    "measured_in": "doi:10.1039/b305089k",
    "also_read_as": [
     "ORC-CZKA3JE6K5.8b5cce"
    ]
   }
  ],
  "papers": [
   "doi:10.1039/b305089k",
   "doi:10.1016/j.calphad.2006.06.002"
  ],
  "dois": [
   "10.1016/j.calphad.2006.06.002",
   "10.1039/b305089k"
  ],
  "source_dataset": "db-v2.1/general/espei/CuZr-06Wan/acr_cu-16.json",
  "values_dropped": 1
 },
 "orchid_uncertainty": {
  "unit": "1 (activity)",
  "default_sigma": {
   "value": 500.0,
   "name": "ESPEI experimental default sigma_ACR = 500 J/mol"
  },
  "weight_rule": "dataset weight = ESPEI experimental default sigma_ACR = 500 J/mol / median sigma_effective of the dataset's values (uncertainty budget of the published values: max(printed, reading, method floor) with composition / conversion in quadrature, group scatter when larger; activities: sigma_mu = R T sigma_a / a); ESPEI 0.9.1 equilibrium/activity data take one weight per dataset",
  "sigma_rule": "sigma_effective = max(sqrt(max(printed, reading, method)^2 + composition^2 + conversion^2), scatter) (literature release `uncertainty_budget`; components kept per value in `budget`)",
  "values": [
   {
    "sigma": null,
    "sigma_basis": "not printed",
    "budget": {
     "sigma_printed": null,
     "sigma_reading": 0.0005,
     "sigma_reading_mu_J_per_mol": 14.297225,
     "sigma_method": 0.1014,
     "sigma_method_mu_J_per_mol": 2899.477157,
     "sigma_composition": null,
     "sigma_scatter": null,
     "sigma_conversion": null,
     "sigma_effective": 0.1014,
     "sigma_effective_mu_J_per_mol": 2899.477157,
     "method_class": "unknown",
     "method_basis": "cleaned_below_threshold",
     "method_n_pairs": 9,
     "method_entry": "value_types/ACTIVITY/classes/unknown"
    },
    "sigma_effective_used": 2899.477157,
    "weight_per_value_equivalent": 0.172445,
    "weight_used": 0.172445
   }
  ]
 },
 "orchid_reference_state": {
  "element": "CU",
  "phase": "LIQUID",
  "basis": "printed",
  "quote": "Comparison of the measured [12] and present calculated activities of the components in the Cu-Zr melt (reference states: liquid pure components)",
  "where": "table 3 caption, p. 7",
  "record_reference_state_agrees": false,
  "written_before_audit": [
   "FCC_A1"
  ]
 },
 "orchid_weight_floor": {
  "superseded": "superseded on 2026-10-24 (PI decision): the dataset weight now follows sigma_effective of the published uncertainty budget (method-class floors calibrated from ORCHID, never below ESPEI's experimental default) by default, so no opt-in is needed; this block keeps the former optional suggestion (sigma floor = ESPEI's default) for comparison only",
  "suggested_weight": 1.0,
  "weight_before_2026_10_24": 1.0,
  "weight_written": 0.172445,
  "sigma_floor": 500.0,
  "sigma_floor_unit": "J/mol",
  "rule": "former optional minimum-sigma policy (E6, superseded): sigma_eff = max(sigma, sigma_floor) with sigma_floor = ESPEI's experimental default for the property (500 J/mol for enthalpies and for the chemical potential of activities, 0.2 J/mol/K for entropies and heat capacities); suggested_weight = min(weight, 1). The printed sigma is unchanged (orchid_uncertainty); use suggested_weight when printed sigmas are much smaller than the scatter between sources (e.g. formation enthalpies printed with +-80 J/mol-atom while other measurements differ by 1-2 kJ/mol-atom)"
 },
 "orchid_phase_assignment": {
  "phases": [
   "LIQUID"
  ],
  "basis": {
   "printed_labels": 1
  },
  "rule": "tools/phase_rule.py; README.md, 'Phase assignment'"
 },
 "orchid_certification": {
  "basis": "pycalphad_invariant_agreement",
  "all_values_certified": false,
  "n_certified": 0,
  "values": [
   {
    "id": "ORC-CZKA3JE6K5.8b5cce",
    "espei_certified": false,
    "calphad_check": "not_available"
   }
  ]
 }
}

File: quickstart/sample-release/espei/experimental/CU-ZR/CuZr-06Wan.acr_cu-18.json
{
 "components": [
  "CU",
  "VA",
  "ZR"
 ],
 "phases": [
  "LIQUID"
 ],
 "conditions": {
  "P": 101325,
  "T": 1223.0,
  "X_ZR": [
   0.405
  ]
 },
 "output": "ACR_CU",
 "values": [
  [
   [
    0.293
   ]
  ]
 ],
 "reference": "Zaitsev 2003, doi:10.1039/b305089k",
 "tags": [
  "experimental",
  "thermochemical_table",
  "no_printed_uncertainty",
  "orchid"
 ],
 "comment": "ORCHID literature values, Version 1, machine-extracted. Evidence class: experimental. ORCHID observation ids (orchid-literature `id`, one per value, in value order): ORC-UQTPQTQMAW.85d3b6",
 "reference_state": {
  "phases": [
   "LIQUID"
  ],
  "conditions": {
   "P": 101325,
   "T": 1223.0,
   "X_CU": 1.0
  }
 },
 "weight": 0.172416,
 "bibtex": "zaitsev2003_306816",
 "orchid": {
  "status": "Version 1, machine-extracted",
  "evidence_class": "experimental",
  "observations": [
   {
    "id": "ORC-UQTPQTQMAW.85d3b6",
    "reader_agreement": "multi_reader",
    "paper": "doi:10.1016/j.calphad.2006.06.002",
    "measured_in": "doi:10.1039/b305089k",
    "also_read_as": [
     "ORC-UQTPQTQMAW.85d3b6"
    ]
   }
  ],
  "papers": [
   "doi:10.1039/b305089k",
   "doi:10.1016/j.calphad.2006.06.002"
  ],
  "dois": [
   "10.1016/j.calphad.2006.06.002",
   "10.1039/b305089k"
  ],
  "source_dataset": "db-v2.1/general/espei/CuZr-06Wan/acr_cu-18.json",
  "values_dropped": 1
 },
 "orchid_uncertainty": {
  "unit": "1 (activity)",
  "default_sigma": {
   "value": 500.0,
   "name": "ESPEI experimental default sigma_ACR = 500 J/mol"
  },
  "weight_rule": "dataset weight = ESPEI experimental default sigma_ACR = 500 J/mol / median sigma_effective of the dataset's values (uncertainty budget of the published values: max(printed, reading, method floor) with composition / conversion in quadrature, group scatter when larger; activities: sigma_mu = R T sigma_a / a); ESPEI 0.9.1 equilibrium/activity data take one weight per dataset",
  "sigma_rule": "sigma_effective = max(sqrt(max(printed, reading, method)^2 + composition^2 + conversion^2), scatter) (literature release `uncertainty_budget`; components kept per value in `budget`)",
  "values": [
   {
    "sigma": null,
    "sigma_basis": "not printed",
    "budget": {
     "sigma_printed": null,
     "sigma_reading": 0.0005,
     "sigma_reading_mu_J_per_mol": 17.352539,
     "sigma_method": 0.08356,
     "sigma_method_mu_J_per_mol": 2899.956297,
     "sigma_composition": null,
     "sigma_scatter": null,
     "sigma_conversion": null,
     "sigma_effective": 0.08356,
     "sigma_effective_mu_J_per_mol": 2899.956297,
     "method_class": "unknown",
     "method_basis": "cleaned_below_threshold",
     "method_n_pairs": 9,
     "method_entry": "value_types/ACTIVITY/classes/unknown"
    },
    "sigma_effective_used": 2899.956297,
    "weight_per_value_equivalent": 0.172416,
    "weight_used": 0.172416
   }
  ]
 },
 "orchid_reference_state": {
  "element": "CU",
  "phase": "LIQUID",
  "basis": "printed",
  "quote": "Comparison of the measured [12] and present calculated activities of the components in the Cu-Zr melt (reference states: liquid pure components)",
  "where": "table 3 caption, p. 7",
  "record_reference_state_agrees": false,
  "written_before_audit": [
   "FCC_A1"
  ]
 },
 "orchid_weight_floor": {
  "superseded": "superseded on 2026-10-24 (PI decision): the dataset weight now follows sigma_effective of the published uncertainty budget (method-class floors calibrated from ORCHID, never below ESPEI's experimental default) by default, so no opt-in is needed; this block keeps the former optional suggestion (sigma floor = ESPEI's default) for comparison only",
  "suggested_weight": 1.0,
  "weight_before_2026_10_24": 1.0,
  "weight_written": 0.172416,
  "sigma_floor": 500.0,
  "sigma_floor_unit": "J/mol",
  "rule": "former optional minimum-sigma policy (E6, superseded): sigma_eff = max(sigma, sigma_floor) with sigma_floor = ESPEI's experimental default for the property (500 J/mol for enthalpies and for the chemical potential of activities, 0.2 J/mol/K for entropies and heat capacities); suggested_weight = min(weight, 1). The printed sigma is unchanged (orchid_uncertainty); use suggested_weight when printed sigmas are much smaller than the scatter between sources (e.g. formation enthalpies printed with +-80 J/mol-atom while other measurements differ by 1-2 kJ/mol-atom)"
 },
 "orchid_phase_assignment": {
  "phases": [
   "LIQUID"
  ],
  "basis": {
   "printed_labels": 1
  },
  "rule": "tools/phase_rule.py; README.md, 'Phase assignment'"
 },
 "orchid_certification": {
  "basis": "pycalphad_invariant_agreement",
  "all_values_certified": false,
  "n_certified": 0,
  "values": [
   {
    "id": "ORC-UQTPQTQMAW.85d3b6",
    "espei_certified": false,
    "calphad_check": "not_available"
   }
  ]
 }
}

File: quickstart/sample-release/espei/experimental/CU-ZR/CuZr-06Wan.acr_cu-20.json
{
 "components": [
  "CU",
  "VA",
  "ZR"
 ],
 "phases": [
  "LIQUID"
 ],
 "conditions": {
  "P": 101325,
  "T": 1191.0,
  "X_ZR": [
   0.447
  ]
 },
 "output": "ACR_CU",
 "values": [
  [
   [
    0.215
   ]
  ]
 ],
 "reference": "Zaitsev 2003, doi:10.1039/b305089k",
 "tags": [
  "experimental",
  "thermochemical_table",
  "no_printed_uncertainty",
  "orchid"
 ],
 "comment": "ORCHID literature values, Version 1, machine-extracted. Evidence class: experimental. ORCHID observation ids (orchid-literature `id`, one per value, in value order): ORC-SJAFM2LLZF.98e9e1",
 "reference_state": {
  "phases": [
   "LIQUID"
  ],
  "conditions": {
   "P": 101325,
   "T": 1191.0,
   "X_CU": 1.0
  }
 },
 "weight": 0.172424,
 "bibtex": "zaitsev2003_306816",
 "orchid": {
  "status": "Version 1, machine-extracted",
  "evidence_class": "experimental",
  "observations": [
   {
    "id": "ORC-SJAFM2LLZF.98e9e1",
    "reader_agreement": "multi_reader",
    "paper": "doi:10.1016/j.calphad.2006.06.002",
    "measured_in": "doi:10.1039/b305089k",
    "also_read_as": [
     "ORC-SJAFM2LLZF.98e9e1"
    ]
   }
  ],
  "papers": [
   "doi:10.1039/b305089k",
   "doi:10.1016/j.calphad.2006.06.002"
  ],
  "dois": [
   "10.1016/j.calphad.2006.06.002",
   "10.1039/b305089k"
  ],
  "source_dataset": "db-v2.1/general/espei/CuZr-06Wan/acr_cu-20.json",
  "values_dropped": 1
 },
 "orchid_uncertainty": {
  "unit": "1 (activity)",
  "default_sigma": {
   "value": 500.0,
   "name": "ESPEI experimental default sigma_ACR = 500 J/mol"
  },
  "weight_rule": "dataset weight = ESPEI experimental default sigma_ACR = 500 J/mol / median sigma_effective of the dataset's values (uncertainty budget of the published values: max(printed, reading, method floor) with composition / conversion in quadrature, group scatter when larger; activities: sigma_mu = R T sigma_a / a); ESPEI 0.9.1 equilibrium/activity data take one weight per dataset",
  "sigma_rule": "sigma_effective = max(sqrt(max(printed, reading, method)^2 + composition^2 + conversion^2), scatter) (literature release `uncertainty_budget`; components kept per value in `budget`)",
  "values": [
   {
    "sigma": null,
    "sigma_basis": "not printed",
    "budget": {
     "sigma_printed": null,
     "sigma_reading": 0.0005,
     "sigma_reading_mu_J_per_mol": 23.029128,
     "sigma_method": 0.06296,
     "sigma_method_mu_J_per_mol": 2899.82778,
     "sigma_composition": null,
     "sigma_scatter": null,
     "sigma_conversion": null,
     "sigma_effective": 0.06296,
     "sigma_effective_mu_J_per_mol": 2899.82778,
     "method_class": "unknown",
     "method_basis": "cleaned_below_threshold",
     "method_n_pairs": 9,
     "method_entry": "value_types/ACTIVITY/classes/unknown"
    },
    "sigma_effective_used": 2899.82778,
    "weight_per_value_equivalent": 0.172424,
    "weight_used": 0.172424
   }
  ]
 },
 "orchid_reference_state": {
  "element": "CU",
  "phase": "LIQUID",
  "basis": "printed",
  "quote": "Comparison of the measured [12] and present calculated activities of the components in the Cu-Zr melt (reference states: liquid pure components)",
  "where": "table 3 caption, p. 7",
  "record_reference_state_agrees": false,
  "written_before_audit": [
   "FCC_A1"
  ]
 },
 "orchid_weight_floor": {
  "superseded": "superseded on 2026-10-24 (PI decision): the dataset weight now follows sigma_effective of the published uncertainty budget (method-class floors calibrated from ORCHID, never below ESPEI's experimental default) by default, so no opt-in is needed; this block keeps the former optional suggestion (sigma floor = ESPEI's default) for comparison only",
  "suggested_weight": 1.0,
  "weight_before_2026_10_24": 1.0,
  "weight_written": 0.172424,
  "sigma_floor": 500.0,
  "sigma_floor_unit": "J/mol",
  "rule": "former optional minimum-sigma policy (E6, superseded): sigma_eff = max(sigma, sigma_floor) with sigma_floor = ESPEI's experimental default for the property (500 J/mol for enthalpies and for the chemical potential of activities, 0.2 J/mol/K for entropies and heat capacities); suggested_weight = min(weight, 1). The printed sigma is unchanged (orchid_uncertainty); use suggested_weight when printed sigmas are much smaller than the scatter between sources (e.g. formation enthalpies printed with +-80 J/mol-atom while other measurements differ by 1-2 kJ/mol-atom)"
 },
 "orchid_phase_assignment": {
  "phases": [
   "LIQUID"
  ],
  "basis": {
   "printed_labels": 1
  },
  "rule": "tools/phase_rule.py; README.md, 'Phase assignment'"
 },
 "orchid_certification": {
  "basis": "pycalphad_invariant_agreement",
  "all_values_certified": false,
  "n_certified": 0,
  "values": [
   {
    "id": "ORC-SJAFM2LLZF.98e9e1",
    "espei_certified": false,
    "calphad_check": "not_available"
   }
  ]
 }
}

File: quickstart/sample-release/espei/experimental/CU-ZR/CuZr-06Wan.acr_cu-22.json
{
 "components": [
  "CU",
  "VA",
  "ZR"
 ],
 "phases": [
  "LIQUID"
 ],
 "conditions": {
  "P": 101325,
  "T": 1273.0,
  "X_ZR": [
   0.538
  ]
 },
 "output": "ACR_CU",
 "values": [
  [
   [
    0.149
   ]
  ]
 ],
 "reference": "Zaitsev 2003, doi:10.1039/b305089k",
 "tags": [
  "experimental",
  "thermochemical_table",
  "no_printed_uncertainty",
  "orchid"
 ],
 "comment": "ORCHID literature values, Version 1, machine-extracted. Evidence class: experimental. ORCHID observation ids (orchid-literature `id`, one per value, in value order): ORC-TZNGIKQ7VA.130c7e",
 "reference_state": {
  "phases": [
   "LIQUID"
  ],
  "conditions": {
   "P": 101325,
   "T": 1273.0,
   "X_CU": 1.0
  }
 },
 "weight": 0.172433,
 "bibtex": "zaitsev2003_306816",
 "orchid": {
  "status": "Version 1, machine-extracted",
  "evidence_class": "experimental",
  "observations": [
   {
    "id": "ORC-TZNGIKQ7VA.130c7e",
    "reader_agreement": "multi_reader",
    "paper": "doi:10.1016/j.calphad.2006.06.002",
    "measured_in": "doi:10.1039/b305089k",
    "also_read_as": [
     "ORC-TZNGIKQ7VA.130c7e"
    ]
   }
  ],
  "papers": [
   "doi:10.1039/b305089k",
   "doi:10.1016/j.calphad.2006.06.002"
  ],
  "dois": [
   "10.1016/j.calphad.2006.06.002",
   "10.1039/b305089k"
  ],
  "source_dataset": "db-v2.1/general/espei/CuZr-06Wan/acr_cu-22.json",
  "values_dropped": 1
 },
 "orchid_uncertainty": {
  "unit": "1 (activity)",
  "default_sigma": {
   "value": 500.0,
   "name": "ESPEI experimental default sigma_ACR = 500 J/mol"
  },
  "weight_rule": "dataset weight = ESPEI experimental default sigma_ACR = 500 J/mol / median sigma_effective of the dataset's values (uncertainty budget of the published values: max(printed, reading, method floor) with composition / conversion in quadrature, group scatter when larger; activities: sigma_mu = R T sigma_a / a); ESPEI 0.9.1 equilibrium/activity data take one weight per dataset",
  "sigma_rule": "sigma_effective = max(sqrt(max(printed, reading, method)^2 + composition^2 + conversion^2), scatter) (literature release `uncertainty_budget`; components kept per value in `budget`)",
  "values": [
   {
    "sigma": null,
    "sigma_basis": "not printed",
    "budget": {
     "sigma_printed": null,
     "sigma_reading": 0.0005,
     "sigma_reading_mu_J_per_mol": 35.517822,
     "sigma_method": 0.04082,
     "sigma_method_mu_J_per_mol": 2899.674976,
     "sigma_composition": null,
     "sigma_scatter": null,
     "sigma_conversion": null,
     "sigma_effective": 0.04082,
     "sigma_effective_mu_J_per_mol": 2899.674976,
     "method_class": "unknown",
     "method_basis": "cleaned_below_threshold",
     "method_n_pairs": 9,
     "method_entry": "value_types/ACTIVITY/classes/unknown"
    },
    "sigma_effective_used": 2899.674976,
    "weight_per_value_equivalent": 0.172433,
    "weight_used": 0.172433
   }
  ]
 },
 "orchid_reference_state": {
  "element": "CU",
  "phase": "LIQUID",
  "basis": "printed",
  "quote": "Comparison of the measured [12] and present calculated activities of the components in the Cu-Zr melt (reference states: liquid pure components)",
  "where": "table 3 caption, p. 7",
  "record_reference_state_agrees": false,
  "written_before_audit": [
   "FCC_A1"
  ]
 },
 "orchid_weight_floor": {
  "superseded": "superseded on 2026-10-24 (PI decision): the dataset weight now follows sigma_effective of the published uncertainty budget (method-class floors calibrated from ORCHID, never below ESPEI's experimental default) by default, so no opt-in is needed; this block keeps the former optional suggestion (sigma floor = ESPEI's default) for comparison only",
  "suggested_weight": 1.0,
  "weight_before_2026_10_24": 1.0,
  "weight_written": 0.172433,
  "sigma_floor": 500.0,
  "sigma_floor_unit": "J/mol",
  "rule": "former optional minimum-sigma policy (E6, superseded): sigma_eff = max(sigma, sigma_floor) with sigma_floor = ESPEI's experimental default for the property (500 J/mol for enthalpies and for the chemical potential of activities, 0.2 J/mol/K for entropies and heat capacities); suggested_weight = min(weight, 1). The printed sigma is unchanged (orchid_uncertainty); use suggested_weight when printed sigmas are much smaller than the scatter between sources (e.g. formation enthalpies printed with +-80 J/mol-atom while other measurements differ by 1-2 kJ/mol-atom)"
 },
 "orchid_phase_assignment": {
  "phases": [
   "LIQUID"
  ],
  "basis": {
   "printed_labels": 1
  },
  "rule": "tools/phase_rule.py; README.md, 'Phase assignment'"
 },
 "orchid_certification": {
  "basis": "pycalphad_invariant_agreement",
  "all_values_certified": false,
  "n_certified": 0,
  "values": [
   {
    "id": "ORC-TZNGIKQ7VA.130c7e",
    "espei_certified": false,
    "calphad_check": "not_available"
   }
  ]
 }
}

File: quickstart/sample-release/espei/experimental/CU-ZR/CuZr-06Wan.acr_cu-24.json
{
 "components": [
  "CU",
  "VA",
  "ZR"
 ],
 "phases": [
  "LIQUID"
 ],
 "conditions": {
  "P": 101325,
  "T": 1453.0,
  "X_ZR": [
   0.629
  ]
 },
 "output": "ACR_CU",
 "values": [
  [
   [
    0.111
   ]
  ]
 ],
 "reference": "Zaitsev 2003, doi:10.1039/b305089k",
 "tags": [
  "experimental",
  "thermochemical_table",
  "no_printed_uncertainty",
  "orchid"
 ],
 "comment": "ORCHID literature values, Version 1, machine-extracted. Evidence class: experimental. ORCHID observation ids (orchid-literature `id`, one per value, in value order): ORC-X4IWZFAVSX.e02cc2",
 "reference_state": {
  "phases": [
   "LIQUID"
  ],
  "conditions": {
   "P": 101325,
   "T": 1453.0,
   "X_CU": 1.0
  }
 },
 "weight": 0.172384,
 "bibtex": "zaitsev2003_306816",
 "orchid": {
  "status": "Version 1, machine-extracted",
  "evidence_class": "experimental",
  "observations": [
   {
    "id": "ORC-X4IWZFAVSX.e02cc2",
    "reader_agreement": "multi_reader",
    "paper": "doi:10.1016/j.calphad.2006.06.002",
    "measured_in": "doi:10.1039/b305089k",
    "also_read_as": [
     "ORC-X4IWZFAVSX.e02cc2"
    ]
   }
  ],
  "papers": [
   "doi:10.1039/b305089k",
   "doi:10.1016/j.calphad.2006.06.002"
  ],
  "dois": [
   "10.1016/j.calphad.2006.06.002",
   "10.1039/b305089k"
  ],
  "source_dataset": "db-v2.1/general/espei/CuZr-06Wan/acr_cu-24.json",
  "values_dropped": 1
 },
 "orchid_uncertainty": {
  "unit": "1 (activity)",
  "default_sigma": {
   "value": 500.0,
   "name": "ESPEI experimental default sigma_ACR = 500 J/mol"
  },
  "weight_rule": "dataset weight = ESPEI experimental default sigma_ACR = 500 J/mol / median sigma_effective of the dataset's values (uncertainty budget of the published values: max(printed, reading, method floor) with composition / conversion in quadrature, group scatter when larger; activities: sigma_mu = R T sigma_a / a); ESPEI 0.9.1 equilibrium/activity data take one weight per dataset",
  "sigma_rule": "sigma_effective = max(sqrt(max(printed, reading, method)^2 + composition^2 + conversion^2), scatter) (literature release `uncertainty_budget`; components kept per value in `budget`)",
  "values": [
   {
    "sigma": null,
    "sigma_basis": "not printed",
    "budget": {
     "sigma_printed": null,
     "sigma_reading": 0.0005,
     "sigma_reading_mu_J_per_mol": 54.418532,
     "sigma_method": 0.02665,
     "sigma_method_mu_J_per_mol": 2900.507775,
     "sigma_composition": null,
     "sigma_scatter": null,
     "sigma_conversion": null,
     "sigma_effective": 0.02665,
     "sigma_effective_mu_J_per_mol": 2900.507775,
     "method_class": "unknown",
     "method_basis": "cleaned_below_threshold",
     "method_n_pairs": 9,
     "method_entry": "value_types/ACTIVITY/classes/unknown"
    },
    "sigma_effective_used": 2900.507775,
    "weight_per_value_equivalent": 0.172384,
    "weight_used": 0.172384
   }
  ]
 },
 "orchid_reference_state": {
  "element": "CU",
  "phase": "LIQUID",
  "basis": "printed",
  "quote": "Comparison of the measured [12] and present calculated activities of the components in the Cu-Zr melt (reference states: liquid pure components)",
  "where": "table 3 caption, p. 7",
  "record_reference_state_agrees": false,
  "written_before_audit": [
   "FCC_A1"
  ]
 },
 "orchid_weight_floor": {
  "superseded": "superseded on 2026-10-24 (PI decision): the dataset weight now follows sigma_effective of the published uncertainty budget (method-class floors calibrated from ORCHID, never below ESPEI's experimental default) by default, so no opt-in is needed; this block keeps the former optional suggestion (sigma floor = ESPEI's default) for comparison only",
  "suggested_weight": 1.0,
  "weight_before_2026_10_24": 1.0,
  "weight_written": 0.172384,
  "sigma_floor": 500.0,
  "sigma_floor_unit": "J/mol",
  "rule": "former optional minimum-sigma policy (E6, superseded): sigma_eff = max(sigma, sigma_floor) with sigma_floor = ESPEI's experimental default for the property (500 J/mol for enthalpies and for the chemical potential of activities, 0.2 J/mol/K for entropies and heat capacities); suggested_weight = min(weight, 1). The printed sigma is unchanged (orchid_uncertainty); use suggested_weight when printed sigmas are much smaller than the scatter between sources (e.g. formation enthalpies printed with +-80 J/mol-atom while other measurements differ by 1-2 kJ/mol-atom)"
 },
 "orchid_phase_assignment": {
  "phases": [
   "LIQUID"
  ],
  "basis": {
   "printed_labels": 1
  },
  "rule": "tools/phase_rule.py; README.md, 'Phase assignment'"
 },
 "orchid_certification": {
  "basis": "pycalphad_invariant_agreement",
  "all_values_certified": false,
  "n_certified": 0,
  "values": [
   {
    "id": "ORC-X4IWZFAVSX.e02cc2",
    "espei_certified": false,
    "calphad_check": "not_available"
   }
  ]
 }
}

File: quickstart/sample-release/espei/experimental/CU-ZR/CuZr-06Wan.acr_cu-26.json
{
 "components": [
  "CU",
  "VA",
  "ZR"
 ],
 "phases": [
  "LIQUID"
 ],
 "conditions": {
  "P": 101325,
  "T": 1304.0,
  "X_ZR": [
   0.66
  ]
 },
 "output": "ACR_CU",
 "values": [
  [
   [
    0.0672
   ]
  ]
 ],
 "reference": "Zaitsev 2003, doi:10.1039/b305089k",
 "tags": [
  "experimental",
  "thermochemical_table",
  "no_printed_uncertainty",
  "orchid"
 ],
 "comment": "ORCHID literature values, Version 1, machine-extracted. Evidence class: experimental. ORCHID observation ids (orchid-literature `id`, one per value, in value order): ORC-QBFSLHIM2Y.002bdb",
 "reference_state": {
  "phases": [
   "LIQUID"
  ],
  "conditions": {
   "P": 101325,
   "T": 1304.0,
   "X_CU": 1.0
  }
 },
 "weight": 0.172456,
 "bibtex": "zaitsev2003_306816",
 "orchid": {
  "status": "Version 1, machine-extracted",
  "evidence_class": "experimental",
  "observations": [
   {
    "id": "ORC-QBFSLHIM2Y.002bdb",
    "reader_agreement": "multi_reader",
    "paper": "doi:10.1016/j.calphad.2006.06.002",
    "measured_in": "doi:10.1039/b305089k",
    "also_read_as": [
     "ORC-QBFSLHIM2Y.002bdb"
    ]
   }
  ],
  "papers": [
   "doi:10.1039/b305089k",
   "doi:10.1016/j.calphad.2006.06.002"
  ],
  "dois": [
   "10.1016/j.calphad.2006.06.002",
   "10.1039/b305089k"
  ],
  "source_dataset": "db-v2.1/general/espei/CuZr-06Wan/acr_cu-26.json",
  "values_dropped": 1
 },
 "orchid_uncertainty": {
  "unit": "1 (activity)",
  "default_sigma": {
   "value": 500.0,
   "name": "ESPEI experimental default sigma_ACR = 500 J/mol"
  },
  "weight_rule": "dataset weight = ESPEI experimental default sigma_ACR = 500 J/mol / median sigma_effective of the dataset's values (uncertainty budget of the published values: max(printed, reading, method floor) with composition / conversion in quadrature, group scatter when larger; activities: sigma_mu = R T sigma_a / a); ESPEI 0.9.1 equilibrium/activity data take one weight per dataset",
  "sigma_rule": "sigma_effective = max(sqrt(max(printed, reading, method)^2 + composition^2 + conversion^2), scatter) (literature release `uncertainty_budget`; components kept per value in `budget`)",
  "values": [
   {
    "sigma": null,
    "sigma_basis": "not printed",
    "budget": {
     "sigma_printed": null,
     "sigma_reading": 5e-05,
     "sigma_reading_mu_J_per_mol": 8.067008,
     "sigma_method": 0.01797,
     "sigma_method_mu_J_per_mol": 2899.282809,
     "sigma_composition": null,
     "sigma_scatter": null,
     "sigma_conversion": null,
     "sigma_effective": 0.01797,
     "sigma_effective_mu_J_per_mol": 2899.282809,
     "method_class": "unknown",
     "method_basis": "cleaned_below_threshold",
     "method_n_pairs": 9,
     "method_entry": "value_types/ACTIVITY/classes/unknown"
    },
    "sigma_effective_used": 2899.282809,
    "weight_per_value_equivalent": 0.172456,
    "weight_used": 0.172456
   }
  ]
 },
 "orchid_reference_state": {
  "element": "CU",
  "phase": "LIQUID",
  "basis": "printed",
  "quote": "Comparison of the measured [12] and present calculated activities of the components in the Cu-Zr melt (reference states: liquid pure components)",
  "where": "table 3 caption, p. 7",
  "record_reference_state_agrees": false,
  "written_before_audit": [
   "FCC_A1"
  ]
 },
 "orchid_weight_floor": {
  "superseded": "superseded on 2026-10-24 (PI decision): the dataset weight now follows sigma_effective of the published uncertainty budget (method-class floors calibrated from ORCHID, never below ESPEI's experimental default) by default, so no opt-in is needed; this block keeps the former optional suggestion (sigma floor = ESPEI's default) for comparison only",
  "suggested_weight": 1.0,
  "weight_before_2026_10_24": 1.0,
  "weight_written": 0.172456,
  "sigma_floor": 500.0,
  "sigma_floor_unit": "J/mol",
  "rule": "former optional minimum-sigma policy (E6, superseded): sigma_eff = max(sigma, sigma_floor) with sigma_floor = ESPEI's experimental default for the property (500 J/mol for enthalpies and for the chemical potential of activities, 0.2 J/mol/K for entropies and heat capacities); suggested_weight = min(weight, 1). The printed sigma is unchanged (orchid_uncertainty); use suggested_weight when printed sigmas are much smaller than the scatter between sources (e.g. formation enthalpies printed with +-80 J/mol-atom while other measurements differ by 1-2 kJ/mol-atom)"
 },
 "orchid_phase_assignment": {
  "phases": [
   "LIQUID"
  ],
  "basis": {
   "printed_labels": 1
  },
  "rule": "tools/phase_rule.py; README.md, 'Phase assignment'"
 },
 "orchid_certification": {
  "basis": "pycalphad_invariant_agreement",
  "all_values_certified": false,
  "n_certified": 0,
  "values": [
   {
    "id": "ORC-QBFSLHIM2Y.002bdb",
    "espei_certified": false,
    "calphad_check": "not_available"
   }
  ]
 }
}

File: quickstart/sample-release/espei/experimental/CU-ZR/CuZr-06Wan.acr_cu-28.json
{
 "components": [
  "CU",
  "VA",
  "ZR"
 ],
 "phases": [
  "LIQUID"
 ],
 "conditions": {
  "P": 101325,
  "T": 1773.0,
  "X_ZR": [
   0.797
  ]
 },
 "output": "ACR_CU",
 "values": [
  [
   [
    0.0449
   ]
  ]
 ],
 "reference": "Zaitsev 2003, doi:10.1039/b305089k",
 "tags": [
  "experimental",
  "thermochemical_table",
  "no_printed_uncertainty",
  "orchid"
 ],
 "comment": "ORCHID literature values, Version 1, machine-extracted. Evidence class: experimental. ORCHID observation ids (orchid-literature `id`, one per value, in value order): ORC-7LBBMU2S24.d13dc2",
 "reference_state": {
  "phases": [
   "LIQUID"
  ],
  "conditions": {
   "P": 101325,
   "T": 1773.0,
   "X_CU": 1.0
  }
 },
 "weight": 0.172411,
 "bibtex": "zaitsev2003_306816",
 "orchid": {
  "status": "Version 1, machine-extracted",
  "evidence_class": "experimental",
  "observations": [
   {
    "id": "ORC-7LBBMU2S24.d13dc2",
    "reader_agreement": "multi_reader",
    "paper": "doi:10.1016/j.calphad.2006.06.002",
    "measured_in": "doi:10.1039/b305089k",
    "also_read_as": [
     "ORC-7LBBMU2S24.d13dc2"
    ]
   }
  ],
  "papers": [
   "doi:10.1039/b305089k",
   "doi:10.1016/j.calphad.2006.06.002"
  ],
  "dois": [
   "10.1016/j.calphad.2006.06.002",
   "10.1039/b305089k"
  ],
  "source_dataset": "db-v2.1/general/espei/CuZr-06Wan/acr_cu-28.json",
  "values_dropped": 1
 },
 "orchid_uncertainty": {
  "unit": "1 (activity)",
  "default_sigma": {
   "value": 500.0,
   "name": "ESPEI experimental default sigma_ACR = 500 J/mol"
  },
  "weight_rule": "dataset weight = ESPEI experimental default sigma_ACR = 500 J/mol / median sigma_effective of the dataset's values (uncertainty budget of the published values: max(printed, reading, method floor) with composition / conversion in quadrature, group scatter when larger; activities: sigma_mu = R T sigma_a / a); ESPEI 0.9.1 equilibrium/activity data take one weight per dataset",
  "sigma_rule": "sigma_effective = max(sqrt(max(printed, reading, method)^2 + composition^2 + conversion^2), scatter) (literature release `uncertainty_budget`; components kept per value in `budget`)",
  "values": [
   {
    "sigma": null,
    "sigma_basis": "not printed",
    "budget": {
     "sigma_printed": null,
     "sigma_reading": 5e-05,
     "sigma_reading_mu_J_per_mol": 16.415971,
     "sigma_method": 0.008833,
     "sigma_method_mu_J_per_mol": 2900.045489,
     "sigma_composition": null,
     "sigma_scatter": null,
     "sigma_conversion": null,
     "sigma_effective": 0.008833,
     "sigma_effective_mu_J_per_mol": 2900.045489,
     "method_class": "unknown",
     "method_basis": "cleaned_below_threshold",
     "method_n_pairs": 9,
     "method_entry": "value_types/ACTIVITY/classes/unknown"
    },
    "sigma_effective_used": 2900.045489,
    "weight_per_value_equivalent": 0.172411,
    "weight_used": 0.172411
   }
  ]
 },
 "orchid_reference_state": {
  "element": "CU",
  "phase": "LIQUID",
  "basis": "printed",
  "quote": "Comparison of the measured [12] and present calculated activities of the components in the Cu-Zr melt (reference states: liquid pure components)",
  "where": "table 3 caption, p. 7",
  "record_reference_state_agrees": false,
  "written_before_audit": [
   "FCC_A1"
  ]
 },
 "orchid_weight_floor": {
  "superseded": "superseded on 2026-10-24 (PI decision): the dataset weight now follows sigma_effective of the published uncertainty budget (method-class floors calibrated from ORCHID, never below ESPEI's experimental default) by default, so no opt-in is needed; this block keeps the former optional suggestion (sigma floor = ESPEI's default) for comparison only",
  "suggested_weight": 1.0,
  "weight_before_2026_10_24": 1.0,
  "weight_written": 0.172411,
  "sigma_floor": 500.0,
  "sigma_floor_unit": "J/mol",
  "rule": "former optional minimum-sigma policy (E6, superseded): sigma_eff = max(sigma, sigma_floor) with sigma_floor = ESPEI's experimental default for the property (500 J/mol for enthalpies and for the chemical potential of activities, 0.2 J/mol/K for entropies and heat capacities); suggested_weight = min(weight, 1). The printed sigma is unchanged (orchid_uncertainty); use suggested_weight when printed sigmas are much smaller than the scatter between sources (e.g. formation enthalpies printed with +-80 J/mol-atom while other measurements differ by 1-2 kJ/mol-atom)"
 },
 "orchid_phase_assignment": {
  "phases": [
   "LIQUID"
  ],
  "basis": {
   "printed_labels": 1
  },
  "rule": "tools/phase_rule.py; README.md, 'Phase assignment'"
 },
 "orchid_certification": {
  "basis": "pycalphad_invariant_agreement",
  "all_values_certified": false,
  "n_certified": 0,
  "values": [
   {
    "id": "ORC-7LBBMU2S24.d13dc2",
    "espei_certified": false,
    "calphad_check": "not_available"
   }
  ]
 }
}

File: quickstart/sample-release/espei/experimental/CU-ZR/CuZr-06Wan.acr_cu-30.json
{
 "components": [
  "CU",
  "VA",
  "ZR"
 ],
 "phases": [
  "LIQUID"
 ],
 "conditions": {
  "P": 101325,
  "T": 1823.0,
  "X_ZR": [
   0.85
  ]
 },
 "output": "ACR_CU",
 "values": [
  [
   [
    0.0278
   ]
  ]
 ],
 "reference": "Zaitsev 2003, doi:10.1039/b305089k",
 "tags": [
  "experimental",
  "thermochemical_table",
  "no_printed_uncertainty",
  "orchid"
 ],
 "comment": "ORCHID literature values, Version 1, machine-extracted. Evidence class: experimental. ORCHID observation ids (orchid-literature `id`, one per value, in value order): ORC-2KRHGPYFBW.5f228b",
 "reference_state": {
  "phases": [
   "LIQUID"
  ],
  "conditions": {
   "P": 101325,
   "T": 1823.0,
   "X_CU": 1.0
  }
 },
 "weight": 0.172411,
 "bibtex": "zaitsev2003_306816",
 "orchid": {
  "status": "Version 1, machine-extracted",
  "evidence_class": "experimental",
  "observations": [
   {
    "id": "ORC-2KRHGPYFBW.5f228b",
    "reader_agreement": "multi_reader",
    "paper": "doi:10.1016/j.calphad.2006.06.002",
    "measured_in": "doi:10.1039/b305089k",
    "also_read_as": [
     "ORC-2KRHGPYFBW.5f228b"
    ]
   }
  ],
  "papers": [
   "doi:10.1039/b305089k",
   "doi:10.1016/j.calphad.2006.06.002"
  ],
  "dois": [
   "10.1016/j.calphad.2006.06.002",
   "10.1039/b305089k"
  ],
  "source_dataset": "db-v2.1/general/espei/CuZr-06Wan/acr_cu-30.json",
  "values_dropped": 1
 },
 "orchid_uncertainty": {
  "unit": "1 (activity)",
  "default_sigma": {
   "value": 500.0,
   "name": "ESPEI experimental default sigma_ACR = 500 J/mol"
  },
  "weight_rule": "dataset weight = ESPEI experimental default sigma_ACR = 500 J/mol / median sigma_effective of the dataset's values (uncertainty budget of the published values: max(printed, reading, method floor) with composition / conversion in quadrature, group scatter when larger; activities: sigma_mu = R T sigma_a / a); ESPEI 0.9.1 equilibrium/activity data take one weight per dataset",
  "sigma_rule": "sigma_effective = max(sqrt(max(printed, reading, method)^2 + composition^2 + conversion^2), scatter) (literature release `uncertainty_budget`; components kept per value in `budget`)",
  "values": [
   {
    "sigma": null,
    "sigma_basis": "not printed",
    "budget": {
     "sigma_printed": null,
     "sigma_reading": 5e-05,
     "sigma_reading_mu_J_per_mol": 27.261269,
     "sigma_method": 0.005319,
     "sigma_method_mu_J_per_mol": 2900.053756,
     "sigma_composition": null,
     "sigma_scatter": null,
     "sigma_conversion": null,
     "sigma_effective": 0.005319,
     "sigma_effective_mu_J_per_mol": 2900.053756,
     "method_class": "unknown",
     "method_basis": "cleaned_below_threshold",
     "method_n_pairs": 9,
     "method_entry": "value_types/ACTIVITY/classes/unknown"
    },
    "sigma_effective_used": 2900.053756,
    "weight_per_value_equivalent": 0.172411,
    "weight_used": 0.172411
   }
  ]
 },
 "orchid_reference_state": {
  "element": "CU",
  "phase": "LIQUID",
  "basis": "printed",
  "quote": "Comparison of the measured [12] and present calculated activities of the components in the Cu-Zr melt (reference states: liquid pure components)",
  "where": "table 3 caption, p. 7",
  "record_reference_state_agrees": false,
  "written_before_audit": [
   "FCC_A1"
  ]
 },
 "orchid_weight_floor": {
  "superseded": "superseded on 2026-10-24 (PI decision): the dataset weight now follows sigma_effective of the published uncertainty budget (method-class floors calibrated from ORCHID, never below ESPEI's experimental default) by default, so no opt-in is needed; this block keeps the former optional suggestion (sigma floor = ESPEI's default) for comparison only",
  "suggested_weight": 1.0,
  "weight_before_2026_10_24": 1.0,
  "weight_written": 0.172411,
  "sigma_floor": 500.0,
  "sigma_floor_unit": "J/mol",
  "rule": "former optional minimum-sigma policy (E6, superseded): sigma_eff = max(sigma, sigma_floor) with sigma_floor = ESPEI's experimental default for the property (500 J/mol for enthalpies and for the chemical potential of activities, 0.2 J/mol/K for entropies and heat capacities); suggested_weight = min(weight, 1). The printed sigma is unchanged (orchid_uncertainty); use suggested_weight when printed sigmas are much smaller than the scatter between sources (e.g. formation enthalpies printed with +-80 J/mol-atom while other measurements differ by 1-2 kJ/mol-atom)"
 },
 "orchid_phase_assignment": {
  "phases": [
   "LIQUID"
  ],
  "basis": {
   "printed_labels": 1
  },
  "rule": "tools/phase_rule.py; README.md, 'Phase assignment'"
 },
 "orchid_certification": {
  "basis": "pycalphad_invariant_agreement",
  "all_values_certified": false,
  "n_certified": 0,
  "values": [
   {
    "id": "ORC-2KRHGPYFBW.5f228b",
    "espei_certified": false,
    "calphad_check": "not_available"
   }
  ]
 }
}
