Repository: orchid-calphad/orchid-examples

# Quickstart: one system from the ORCHID release to ESPEI

`quickstart.ipynb` (executed, outputs saved) shows the basic moves on Cu–Zr:

1. query a system from the Parquet release (`parquet/literature_values.parquet`);
2. filter values by `accepted`, `evidence_class` and `reader_agreement`;
3. plot experimental against DFT formation enthalpies (`parquet/dft_parity.parquet`, Materials Project and OQMD);
4. export the ESPEI datasets of one description (`espei/`, CuZr-94Zen-LB, experimental and invariant tables, no
   single-reader datasets) with an ESPEI input skeleton, and check them with ESPEI's `load_datasets`.

File: quickstart/sample-release/espei/experimental/CU-ZR/CuZr-06Wan.acr_zr-01.json
{
 "components": [
  "CU",
  "VA",
  "ZR"
 ],
 "phases": [
  "LIQUID"
 ],
 "conditions": {
  "P": 101325,
  "T": 1673.0,
  "X_ZR": [
   0.051,
   0.705
  ]
 },
 "output": "ACR_ZR",
 "values": [
  [
   [
    0.00716,
    0.541
   ]
  ]
 ],
 "reference": "Zaitsev 2003, doi:10.1039/b305089k",
 "tags": [
  "experimental",
  "thermochemical_table",
  "no_printed_uncertainty",
  "orchid"
 ],
 "comment": "ORCHID literature values, Version 1, machine-extracted. Evidence class: experimental. ORCHID observation ids (orchid-literature `id`, one per value, in value order): ORC-5MP57ADSXW.93bc01 ORC-FU36JJPD4E.bbfc1c",
 "reference_state": {
  "phases": [
   "LIQUID"
  ],
  "conditions": {
   "P": 101325,
   "T": 1673.0,
   "X_ZR": 1.0
  }
 },
 "weight": 0.172389,
 "bibtex": "zaitsev2003_306816",
 "orchid": {
  "status": "Version 1, machine-extracted",
  "evidence_class": "experimental",
  "observations": [
   {
    "id": "ORC-5MP57ADSXW.93bc01",
    "reader_agreement": "multi_reader",
    "paper": "doi:10.1016/j.calphad.2006.06.002",
    "measured_in": "doi:10.1039/b305089k",
    "also_read_as": [
     "ORC-5MP57ADSXW.93bc01"
    ]
   },
   {
    "id": "ORC-FU36JJPD4E.bbfc1c",
    "reader_agreement": "multi_reader",
    "paper": "doi:10.1016/j.calphad.2006.06.002",
    "measured_in": "doi:10.1039/b305089k",
    "also_read_as": [
     "ORC-FU36JJPD4E.bbfc1c"
    ]
   }
  ],
  "papers": [
   "doi:10.1039/b305089k",
   "doi:10.1016/j.calphad.2006.06.002"
  ],
  "dois": [
   "10.1016/j.calphad.2006.06.002",
   "10.1039/b305089k"
  ],
  "source_dataset": "db-v2.1/general/espei/CuZr-06Wan/acr_zr-01.json",
  "values_dropped": 2
 },
 "orchid_uncertainty": {
  "unit": "1 (activity)",
  "default_sigma": {
   "value": 500.0,
   "name": "ESPEI experimental default sigma_ACR = 500 J/mol"
  },
  "weight_rule": "dataset weight = ESPEI experimental default sigma_ACR = 500 J/mol / median sigma_effective of the dataset's values (uncertainty budget of the published values: max(printed, reading, method floor) with composition / conversion in quadrature, group scatter when larger; activities: sigma_mu = R T sigma_a / a); ESPEI 0.9.1 equilibrium/activity data take one weight per dataset",
  "sigma_rule": "sigma_effective = max(sqrt(max(printed, reading, method)^2 + composition^2 + conversion^2), scatter) (literature release `uncertainty_budget`; components kept per value in `budget`)",
  "values": [
   {
    "sigma": null,
    "sigma_basis": "not printed",
    "budget": {
     "sigma_printed": null,
     "sigma_reading": 5e-06,
     "sigma_reading_mu_J_per_mol": 9.713754,
     "sigma_method": 0.001493,
     "sigma_method_mu_J_per_mol": 2900.526993,
     "sigma_composition": null,
     "sigma_scatter": null,
     "sigma_conversion": null,
     "sigma_effective": 0.001493,
     "sigma_effective_mu_J_per_mol": 2900.526993,
     "method_class": "unknown",
     "method_basis": "cleaned_below_threshold",
     "method_n_pairs": 9,
     "method_entry": "value_types/ACTIVITY/classes/unknown"
    },
    "sigma_effective_used": 2900.526993,
    "weight_per_value_equivalent": 0.172382,
    "weight_used": 0.172389
   },
   {
    "sigma": null,
    "sigma_basis": "not printed",
    "budget": {
     "sigma_printed": null,
     "sigma_reading": 0.0005,
     "sigma_reading_mu_J_per_mol": 12.855911,
     "sigma_method": 0.1128,
     "sigma_method_mu_J_per_mol": 2900.293575,
     "sigma_composition": null,
     "sigma_scatter": null,
     "sigma_conversion": null,
     "sigma_effective": 0.1128,
     "sigma_effective_mu_J_per_mol": 2900.293575,
     "method_class": "unknown",
     "method_basis": "cleaned_below_threshold",
     "method_n_pairs": 9,
     "method_entry": "value_types/ACTIVITY/classes/unknown"
    },
    "sigma_effective_used": 2900.293575,
    "weight_per_value_equivalent": 0.172396,
    "weight_used": 0.172389
   }
  ]
 },
 "orchid_reference_state": {
  "element": "ZR",
  "phase": "LIQUID",
  "basis": "printed",
  "quote": "Comparison of the measured [12] and present calculated activities of the components in the Cu-Zr melt (reference states: liquid pure components)",
  "where": "table 3 caption, p. 7",
  "record_reference_state_agrees": false,
  "written_before_audit": [
   "HCP_A3"
  ]
 },
 "orchid_weight_floor": {
  "superseded": "superseded on 2026-10-24 (PI decision): the dataset weight now follows sigma_effective of the published uncertainty budget (method-class floors calibrated from ORCHID, never below ESPEI's experimental default) by default, so no opt-in is needed; this block keeps the former optional suggestion (sigma floor = ESPEI's default) for comparison only",
  "suggested_weight": 1.0,
  "weight_before_2026_10_24": 1.0,
  "weight_written": 0.172389,
  "sigma_floor": 500.0,
  "sigma_floor_unit": "J/mol",
  "rule": "former optional minimum-sigma policy (E6, superseded): sigma_eff = max(sigma, sigma_floor) with sigma_floor = ESPEI's experimental default for the property (500 J/mol for enthalpies and for the chemical potential of activities, 0.2 J/mol/K for entropies and heat capacities); suggested_weight = min(weight, 1). The printed sigma is unchanged (orchid_uncertainty); use suggested_weight when printed sigmas are much smaller than the scatter between sources (e.g. formation enthalpies printed with +-80 J/mol-atom while other measurements differ by 1-2 kJ/mol-atom)"
 },
 "orchid_phase_assignment": {
  "phases": [
   "LIQUID"
  ],
  "basis": {
   "printed_labels": 2
  },
  "rule": "tools/phase_rule.py; README.md, 'Phase assignment'"
 },
 "orchid_certification": {
  "basis": "pycalphad_invariant_agreement",
  "all_values_certified": false,
  "n_certified": 0,
  "values": [
   {
    "id": "ORC-5MP57ADSXW.93bc01",
    "espei_certified": false,
    "calphad_check": "not_available"
   },
   {
    "id": "ORC-FU36JJPD4E.bbfc1c",
    "espei_certified": false,
    "calphad_check": "not_available"
   }
  ]
 }
}

File: quickstart/sample-release/espei/experimental/CU-ZR/CuZr-06Wan.acr_zr-03.json
{
 "components": [
  "CU",
  "VA",
  "ZR"
 ],
 "phases": [
  "LIQUID"
 ],
 "conditions": {
  "P": 101325,
  "T": 1423.0,
  "X_ZR": [
   0.103,
   0.245,
   0.489
  ]
 },
 "output": "ACR_ZR",
 "values": [
  [
   [
    0.00858,
    0.0372,
    0.197
   ]
  ]
 ],
 "reference": "Zaitsev 2003, doi:10.1039/b305089k",
 "tags": [
  "experimental",
  "thermochemical_table",
  "no_printed_uncertainty",
  "orchid"
 ],
 "comment": "ORCHID literature values, Version 1, machine-extracted. Evidence class: experimental. ORCHID observation ids (orchid-literature `id`, one per value, in value order): ORC-KO7RM2QBTG.0341a1 ORC-NCKZ3PREPK.a50b1d ORC-LC3RLTZB2A.cc350b",
 "reference_state": {
  "phases": [
   "LIQUID"
  ],
  "conditions": {
   "P": 101325,
   "T": 1423.0,
   "X_ZR": 1.0
  }
 },
 "weight": 0.172415,
 "bibtex": "zaitsev2003_306816",
 "orchid": {
  "status": "Version 1, machine-extracted",
  "evidence_class": "experimental",
  "observations": [
   {
    "id": "ORC-KO7RM2QBTG.0341a1",
    "reader_agreement": "multi_reader",
    "paper": "doi:10.1016/j.calphad.2006.06.002",
    "measured_in": "doi:10.1039/b305089k",
    "also_read_as": [
     "ORC-KO7RM2QBTG.0341a1"
    ]
   },
   {
    "id": "ORC-NCKZ3PREPK.a50b1d",
    "reader_agreement": "multi_reader",
    "paper": "doi:10.1016/j.calphad.2006.06.002",
    "measured_in": "doi:10.1039/b305089k",
    "also_read_as": [
     "ORC-NCKZ3PREPK.a50b1d"
    ]
   },
   {
    "id": "ORC-LC3RLTZB2A.cc350b",
    "reader_agreement": "multi_reader",
    "paper": "doi:10.1016/j.calphad.2006.06.002",
    "measured_in": "doi:10.1039/b305089k",
    "also_read_as": [
     "ORC-LC3RLTZB2A.cc350b"
    ]
   }
  ],
  "papers": [
   "doi:10.1039/b305089k",
   "doi:10.1016/j.calphad.2006.06.002"
  ],
  "dois": [
   "10.1016/j.calphad.2006.06.002",
   "10.1039/b305089k"
  ],
  "source_dataset": "db-v2.1/general/espei/CuZr-06Wan/acr_zr-03.json",
  "values_dropped": 3
 },
 "orchid_uncertainty": {
  "unit": "1 (activity)",
  "default_sigma": {
   "value": 500.0,
   "name": "ESPEI experimental default sigma_ACR = 500 J/mol"
  },
  "weight_rule": "dataset weight = ESPEI experimental default sigma_ACR = 500 J/mol / median sigma_effective of the dataset's values (uncertainty budget of the published values: max(printed, reading, method floor) with composition / conversion in quadrature, group scatter when larger; activities: sigma_mu = R T sigma_a / a); ESPEI 0.9.1 equilibrium/activity data take one weight per dataset",
  "sigma_rule": "sigma_effective = max(sqrt(max(printed, reading, method)^2 + composition^2 + conversion^2), scatter) (literature release `uncertainty_budget`; components kept per value in `budget`)",
  "values": [
   {
    "sigma": null,
    "sigma_basis": "not printed",
    "budget": {
     "sigma_printed": null,
     "sigma_reading": 5e-06,
     "sigma_reading_mu_J_per_mol": 6.894802,
     "sigma_method": 0.002103,
     "sigma_method_mu_J_per_mol": 2899.953739,
     "sigma_composition": null,
     "sigma_scatter": null,
     "sigma_conversion": null,
     "sigma_effective": 0.002103,
     "sigma_effective_mu_J_per_mol": 2899.953739,
     "method_class": "unknown",
     "method_basis": "cleaned_below_threshold",
     "method_n_pairs": 9,
     "method_entry": "value_types/ACTIVITY/classes/unknown"
    },
    "sigma_effective_used": 2899.953739,
    "weight_per_value_equivalent": 0.172417,
    "weight_used": 0.172415
   },
   {
    "sigma": null,
    "sigma_basis": "not printed",
    "budget": {
     "sigma_printed": null,
     "sigma_reading": 5e-05,
     "sigma_reading_mu_J_per_mol": 15.902527,
     "sigma_method": 0.009118,
     "sigma_method_mu_J_per_mol": 2899.984877,
     "sigma_composition": null,
     "sigma_scatter": null,
     "sigma_conversion": null,
     "sigma_effective": 0.009118,
     "sigma_effective_mu_J_per_mol": 2899.984877,
     "method_class": "unknown",
     "method_basis": "cleaned_below_threshold",
     "method_n_pairs": 9,
     "method_entry": "value_types/ACTIVITY/classes/unknown"
    },
    "sigma_effective_used": 2899.984877,
    "weight_per_value_equivalent": 0.172415,
    "weight_used": 0.172415
   },
   {
    "sigma": null,
    "sigma_basis": "not printed",
    "budget": {
     "sigma_printed": null,
     "sigma_reading": 0.0005,
     "sigma_reading_mu_J_per_mol": 30.029138,
     "sigma_method": 0.04829,
     "sigma_method_mu_J_per_mol": 2900.214132,
     "sigma_composition": null,
     "sigma_scatter": null,
     "sigma_conversion": null,
     "sigma_effective": 0.04829,
     "sigma_effective_mu_J_per_mol": 2900.214132,
     "method_class": "unknown",
     "method_basis": "cleaned_below_threshold",
     "method_n_pairs": 9,
     "method_entry": "value_types/ACTIVITY/classes/unknown"
    },
    "sigma_effective_used": 2900.214132,
    "weight_per_value_equivalent": 0.172401,
    "weight_used": 0.172415
   }
  ]
 },
 "orchid_reference_state": {
  "element": "ZR",
  "phase": "LIQUID",
  "basis": "printed",
  "quote": "Comparison of the measured [12] and present calculated activities of the components in the Cu-Zr melt (reference states: liquid pure components)",
  "where": "table 3 caption, p. 7",
  "record_reference_state_agrees": false,
  "written_before_audit": [
   "HCP_A3"
  ]
 },
 "orchid_weight_floor": {
  "superseded": "superseded on 2026-10-24 (PI decision): the dataset weight now follows sigma_effective of the published uncertainty budget (method-class floors calibrated from ORCHID, never below ESPEI's experimental default) by default, so no opt-in is needed; this block keeps the former optional suggestion (sigma floor = ESPEI's default) for comparison only",
  "suggested_weight": 1.0,
  "weight_before_2026_10_24": 1.0,
  "weight_written": 0.172415,
  "sigma_floor": 500.0,
  "sigma_floor_unit": "J/mol",
  "rule": "former optional minimum-sigma policy (E6, superseded): sigma_eff = max(sigma, sigma_floor) with sigma_floor = ESPEI's experimental default for the property (500 J/mol for enthalpies and for the chemical potential of activities, 0.2 J/mol/K for entropies and heat capacities); suggested_weight = min(weight, 1). The printed sigma is unchanged (orchid_uncertainty); use suggested_weight when printed sigmas are much smaller than the scatter between sources (e.g. formation enthalpies printed with +-80 J/mol-atom while other measurements differ by 1-2 kJ/mol-atom)"
 },
 "orchid_phase_assignment": {
  "phases": [
   "LIQUID"
  ],
  "basis": {
   "printed_labels": 3
  },
  "rule": "tools/phase_rule.py; README.md, 'Phase assignment'"
 },
 "orchid_certification": {
  "basis": "pycalphad_invariant_agreement",
  "all_values_certified": false,
  "n_certified": 0,
  "values": [
   {
    "id": "ORC-KO7RM2QBTG.0341a1",
    "espei_certified": false,
    "calphad_check": "not_available"
   },
   {
    "id": "ORC-NCKZ3PREPK.a50b1d",
    "espei_certified": false,
    "calphad_check": "not_available"
   },
   {
    "id": "ORC-LC3RLTZB2A.cc350b",
    "espei_certified": false,
    "calphad_check": "not_available"
   }
  ]
 }
}

File: quickstart/sample-release/espei/experimental/CU-ZR/CuZr-06Wan.acr_zr-05.json
{
 "components": [
  "CU",
  "VA",
  "ZR"
 ],
 "phases": [
  "LIQUID"
 ],
 "conditions": {
  "P": 101325,
  "T": 1373.0,
  "X_ZR": [
   0.15
  ]
 },
 "output": "ACR_ZR",
 "values": [
  [
   [
    0.0127
   ]
  ]
 ],
 "reference": "Zaitsev 2003, doi:10.1039/b305089k",
 "tags": [
  "experimental",
  "thermochemical_table",
  "no_printed_uncertainty",
  "orchid"
 ],
 "comment": "ORCHID literature values, Version 1, machine-extracted. Evidence class: experimental. ORCHID observation ids (orchid-literature `id`, one per value, in value order): ORC-SQISU6VSCV.2d7227",
 "reference_state": {
  "phases": [
   "LIQUID"
  ],
  "conditions": {
   "P": 101325,
   "T": 1373.0,
   "X_ZR": 1.0
  }
 },
 "weight": 0.172427,
 "bibtex": "zaitsev2003_306816",
 "orchid": {
  "status": "Version 1, machine-extracted",
  "evidence_class": "experimental",
  "observations": [
   {
    "id": "ORC-SQISU6VSCV.2d7227",
    "reader_agreement": "multi_reader",
    "paper": "doi:10.1016/j.calphad.2006.06.002",
    "measured_in": "doi:10.1039/b305089k",
    "also_read_as": [
     "ORC-SQISU6VSCV.2d7227"
    ]
   }
  ],
  "papers": [
   "doi:10.1039/b305089k",
   "doi:10.1016/j.calphad.2006.06.002"
  ],
  "dois": [
   "10.1016/j.calphad.2006.06.002",
   "10.1039/b305089k"
  ],
  "source_dataset": "db-v2.1/general/espei/CuZr-06Wan/acr_zr-05.json",
  "values_dropped": 1
 },
 "orchid_uncertainty": {
  "unit": "1 (activity)",
  "default_sigma": {
   "value": 500.0,
   "name": "ESPEI experimental default sigma_ACR = 500 J/mol"
  },
  "weight_rule": "dataset weight = ESPEI experimental default sigma_ACR = 500 J/mol / median sigma_effective of the dataset's values (uncertainty budget of the published values: max(printed, reading, method floor) with composition / conversion in quadrature, group scatter when larger; activities: sigma_mu = R T sigma_a / a); ESPEI 0.9.1 equilibrium/activity data take one weight per dataset",
  "sigma_rule": "sigma_effective = max(sqrt(max(printed, reading, method)^2 + composition^2 + conversion^2), scatter) (literature release `uncertainty_budget`; components kept per value in `budget`)",
  "values": [
   {
    "sigma": null,
    "sigma_basis": "not printed",
    "budget": {
     "sigma_printed": null,
     "sigma_reading": 5e-05,
     "sigma_reading_mu_J_per_mol": 44.943926,
     "sigma_method": 0.003226,
     "sigma_method_mu_J_per_mol": 2899.782098,
     "sigma_composition": null,
     "sigma_scatter": null,
     "sigma_conversion": null,
     "sigma_effective": 0.003226,
     "sigma_effective_mu_J_per_mol": 2899.782098,
     "method_class": "unknown",
     "method_basis": "cleaned_below_threshold",
     "method_n_pairs": 9,
     "method_entry": "value_types/ACTIVITY/classes/unknown"
    },
    "sigma_effective_used": 2899.782098,
    "weight_per_value_equivalent": 0.172427,
    "weight_used": 0.172427
   }
  ]
 },
 "orchid_reference_state": {
  "element": "ZR",
  "phase": "LIQUID",
  "basis": "printed",
  "quote": "Comparison of the measured [12] and present calculated activities of the components in the Cu-Zr melt (reference states: liquid pure components)",
  "where": "table 3 caption, p. 7",
  "record_reference_state_agrees": false,
  "written_before_audit": [
   "HCP_A3"
  ]
 },
 "orchid_weight_floor": {
  "superseded": "superseded on 2026-10-24 (PI decision): the dataset weight now follows sigma_effective of the published uncertainty budget (method-class floors calibrated from ORCHID, never below ESPEI's experimental default) by default, so no opt-in is needed; this block keeps the former optional suggestion (sigma floor = ESPEI's default) for comparison only",
  "suggested_weight": 1.0,
  "weight_before_2026_10_24": 1.0,
  "weight_written": 0.172427,
  "sigma_floor": 500.0,
  "sigma_floor_unit": "J/mol",
  "rule": "former optional minimum-sigma policy (E6, superseded): sigma_eff = max(sigma, sigma_floor) with sigma_floor = ESPEI's experimental default for the property (500 J/mol for enthalpies and for the chemical potential of activities, 0.2 J/mol/K for entropies and heat capacities); suggested_weight = min(weight, 1). The printed sigma is unchanged (orchid_uncertainty); use suggested_weight when printed sigmas are much smaller than the scatter between sources (e.g. formation enthalpies printed with +-80 J/mol-atom while other measurements differ by 1-2 kJ/mol-atom)"
 },
 "orchid_phase_assignment": {
  "phases": [
   "LIQUID"
  ],
  "basis": {
   "printed_labels": 1
  },
  "rule": "tools/phase_rule.py; README.md, 'Phase assignment'"
 },
 "orchid_certification": {
  "basis": "pycalphad_invariant_agreement",
  "all_values_certified": false,
  "n_certified": 0,
  "values": [
   {
    "id": "ORC-SQISU6VSCV.2d7227",
    "espei_certified": false,
    "calphad_check": "not_available"
   }
  ]
 }
}

File: quickstart/sample-release/espei/experimental/CU-ZR/CuZr-06Wan.acr_zr-07.json
{
 "components": [
  "CU",
  "VA",
  "ZR"
 ],
 "phases": [
  "LIQUID"
 ],
 "conditions": {
  "P": 101325,
  "T": 1523.0,
  "X_ZR": [
   0.199
  ]
 },
 "output": "ACR_ZR",
 "values": [
  [
   [
    0.0287
   ]
  ]
 ],
 "reference": "Zaitsev 2003, doi:10.1039/b305089k",
 "tags": [
  "experimental",
  "thermochemical_table",
  "no_printed_uncertainty",
  "orchid"
 ],
 "comment": "ORCHID literature values, Version 1, machine-extracted. Evidence class: experimental. ORCHID observation ids (orchid-literature `id`, one per value, in value order): ORC-JN3BU3V3UQ.11fa96",
 "reference_state": {
  "phases": [
   "LIQUID"
  ],
  "conditions": {
   "P": 101325,
   "T": 1523.0,
   "X_ZR": 1.0
  }
 },
 "weight": 0.172407,
 "bibtex": "zaitsev2003_306816",
 "orchid": {
  "status": "Version 1, machine-extracted",
  "evidence_class": "experimental",
  "observations": [
   {
    "id": "ORC-JN3BU3V3UQ.11fa96",
    "reader_agreement": "multi_reader",
    "paper": "doi:10.1016/j.calphad.2006.06.002",
    "measured_in": "doi:10.1039/b305089k",
    "also_read_as": [
     "ORC-JN3BU3V3UQ.11fa96"
    ]
   }
  ],
  "papers": [
   "doi:10.1039/b305089k",
   "doi:10.1016/j.calphad.2006.06.002"
  ],
  "dois": [
   "10.1016/j.calphad.2006.06.002",
   "10.1039/b305089k"
  ],
  "source_dataset": "db-v2.1/general/espei/CuZr-06Wan/acr_zr-07.json",
  "values_dropped": 1
 },
 "orchid_uncertainty": {
  "unit": "1 (activity)",
  "default_sigma": {
   "value": 500.0,
   "name": "ESPEI experimental default sigma_ACR = 500 J/mol"
  },
  "weight_rule": "dataset weight = ESPEI experimental default sigma_ACR = 500 J/mol / median sigma_effective of the dataset's values (uncertainty budget of the published values: max(printed, reading, method floor) with composition / conversion in quadrature, group scatter when larger; activities: sigma_mu = R T sigma_a / a); ESPEI 0.9.1 equilibrium/activity data take one weight per dataset",
  "sigma_rule": "sigma_effective = max(sqrt(max(printed, reading, method)^2 + composition^2 + conversion^2), scatter) (literature release `uncertainty_budget`; components kept per value in `budget`)",
  "values": [
   {
    "sigma": null,
    "sigma_basis": "not printed",
    "budget": {
     "sigma_printed": null,
     "sigma_reading": 5e-05,
     "sigma_reading_mu_J_per_mol": 22.060848,
     "sigma_method": 0.006573,
     "sigma_method_mu_J_per_mol": 2900.119036,
     "sigma_composition": null,
     "sigma_scatter": null,
     "sigma_conversion": null,
     "sigma_effective": 0.006573,
     "sigma_effective_mu_J_per_mol": 2900.119036,
     "method_class": "unknown",
     "method_basis": "cleaned_below_threshold",
     "method_n_pairs": 9,
     "method_entry": "value_types/ACTIVITY/classes/unknown"
    },
    "sigma_effective_used": 2900.119036,
    "weight_per_value_equivalent": 0.172407,
    "weight_used": 0.172407
   }
  ]
 },
 "orchid_reference_state": {
  "element": "ZR",
  "phase": "LIQUID",
  "basis": "printed",
  "quote": "Comparison of the measured [12] and present calculated activities of the components in the Cu-Zr melt (reference states: liquid pure components)",
  "where": "table 3 caption, p. 7",
  "record_reference_state_agrees": false,
  "written_before_audit": [
   "HCP_A3"
  ]
 },
 "orchid_weight_floor": {
  "superseded": "superseded on 2026-10-24 (PI decision): the dataset weight now follows sigma_effective of the published uncertainty budget (method-class floors calibrated from ORCHID, never below ESPEI's experimental default) by default, so no opt-in is needed; this block keeps the former optional suggestion (sigma floor = ESPEI's default) for comparison only",
  "suggested_weight": 1.0,
  "weight_before_2026_10_24": 1.0,
  "weight_written": 0.172407,
  "sigma_floor": 500.0,
  "sigma_floor_unit": "J/mol",
  "rule": "former optional minimum-sigma policy (E6, superseded): sigma_eff = max(sigma, sigma_floor) with sigma_floor = ESPEI's experimental default for the property (500 J/mol for enthalpies and for the chemical potential of activities, 0.2 J/mol/K for entropies and heat capacities); suggested_weight = min(weight, 1). The printed sigma is unchanged (orchid_uncertainty); use suggested_weight when printed sigmas are much smaller than the scatter between sources (e.g. formation enthalpies printed with +-80 J/mol-atom while other measurements differ by 1-2 kJ/mol-atom)"
 },
 "orchid_phase_assignment": {
  "phases": [
   "LIQUID"
  ],
  "basis": {
   "printed_labels": 1
  },
  "rule": "tools/phase_rule.py; README.md, 'Phase assignment'"
 },
 "orchid_certification": {
  "basis": "pycalphad_invariant_agreement",
  "all_values_certified": false,
  "n_certified": 0,
  "values": [
   {
    "id": "ORC-JN3BU3V3UQ.11fa96",
    "espei_certified": false,
    "calphad_check": "not_available"
   }
  ]
 }
}

File: quickstart/sample-release/espei/experimental/CU-ZR/CuZr-06Wan.acr_zr-09.json
{
 "components": [
  "CU",
  "VA",
  "ZR"
 ],
 "phases": [
  "LIQUID"
 ],
 "conditions": {
  "P": 101325,
  "T": 1573.0,
  "X_ZR": [
   0.21,
   0.59
  ]
 },
 "output": "ACR_ZR",
 "values": [
  [
   [
    0.0375,
    0.349
   ]
  ]
 ],
 "reference": "Zaitsev 2003, doi:10.1039/b305089k",
 "tags": [
  "experimental",
  "thermochemical_table",
  "no_printed_uncertainty",
  "orchid"
 ],
 "comment": "ORCHID literature values, Version 1, machine-extracted. Evidence class: experimental. ORCHID observation ids (orchid-literature `id`, one per value, in value order): ORC-5OZGTSNZVA.32d0af ORC-S3UQLI7BPF.3499ee",
 "reference_state": {
  "phases": [
   "LIQUID"
  ],
  "conditions": {
   "P": 101325,
   "T": 1573.0,
   "X_ZR": 1.0
  }
 },
 "weight": 0.17241,
 "bibtex": "zaitsev2003_306816",
 "orchid": {
  "status": "Version 1, machine-extracted",
  "evidence_class": "experimental",
  "observations": [
   {
    "id": "ORC-5OZGTSNZVA.32d0af",
    "reader_agreement": "multi_reader",
    "paper": "doi:10.1016/j.calphad.2006.06.002",
    "measured_in": "doi:10.1039/b305089k",
    "also_read_as": [
     "ORC-5OZGTSNZVA.32d0af"
    ]
   },
   {
    "id": "ORC-S3UQLI7BPF.3499ee",
    "reader_agreement": "multi_reader",
    "paper": "doi:10.1016/j.calphad.2006.06.002",
    "measured_in": "doi:10.1039/b305089k",
    "also_read_as": [
     "ORC-S3UQLI7BPF.3499ee"
    ]
   }
  ],
  "papers": [
   "doi:10.1039/b305089k",
   "doi:10.1016/j.calphad.2006.06.002"
  ],
  "dois": [
   "10.1016/j.calphad.2006.06.002",
   "10.1039/b305089k"
  ],
  "source_dataset": "db-v2.1/general/espei/CuZr-06Wan/acr_zr-09.json",
  "values_dropped": 2
 },
 "orchid_uncertainty": {
  "unit": "1 (activity)",
  "default_sigma": {
   "value": 500.0,
   "name": "ESPEI experimental default sigma_ACR = 500 J/mol"
  },
  "weight_rule": "dataset weight = ESPEI experimental default sigma_ACR = 500 J/mol / median sigma_effective of the dataset's values (uncertainty budget of the published values: max(printed, reading, method floor) with composition / conversion in quadrature, group scatter when larger; activities: sigma_mu = R T sigma_a / a); ESPEI 0.9.1 equilibrium/activity data take one weight per dataset",
  "sigma_rule": "sigma_effective = max(sqrt(max(printed, reading, method)^2 + composition^2 + conversion^2), scatter) (literature release `uncertainty_budget`; components kept per value in `budget`)",
  "values": [
   {
    "sigma": null,
    "sigma_basis": "not printed",
    "budget": {
     "sigma_printed": null,
     "sigma_reading": 5e-05,
     "sigma_reading_mu_J_per_mol": 17.4382,
     "sigma_method": 0.008315,
     "sigma_method_mu_J_per_mol": 2899.972593,
     "sigma_composition": null,
     "sigma_scatter": null,
     "sigma_conversion": null,
     "sigma_effective": 0.008315,
     "sigma_effective_mu_J_per_mol": 2899.972593,
     "method_class": "unknown",
     "method_basis": "cleaned_below_threshold",
     "method_n_pairs": 9,
     "method_entry": "value_types/ACTIVITY/classes/unknown"
    },
    "sigma_effective_used": 2899.972593,
    "weight_per_value_equivalent": 0.172415,
    "weight_used": 0.17241
   },
   {
    "sigma": null,
    "sigma_basis": "not printed",
    "budget": {
     "sigma_printed": null,
     "sigma_reading": 0.0005,
     "sigma_reading_mu_J_per_mol": 18.73732,
     "sigma_method": 0.07739,
     "sigma_method_mu_J_per_mol": 2900.162465,
     "sigma_composition": null,
     "sigma_scatter": null,
     "sigma_conversion": null,
     "sigma_effective": 0.07739,
     "sigma_effective_mu_J_per_mol": 2900.162465,
     "method_class": "unknown",
     "method_basis": "cleaned_below_threshold",
     "method_n_pairs": 9,
     "method_entry": "value_types/ACTIVITY/classes/unknown"
    },
    "sigma_effective_used": 2900.162465,
    "weight_per_value_equivalent": 0.172404,
    "weight_used": 0.17241
   }
  ]
 },
 "orchid_reference_state": {
  "element": "ZR",
  "phase": "LIQUID",
  "basis": "printed",
  "quote": "Comparison of the measured [12] and present calculated activities of the components in the Cu-Zr melt (reference states: liquid pure components)",
  "where": "table 3 caption, p. 7",
  "record_reference_state_agrees": false,
  "written_before_audit": [
   "HCP_A3"
  ]
 },
 "orchid_weight_floor": {
  "superseded": "superseded on 2026-10-24 (PI decision): the dataset weight now follows sigma_effective of the published uncertainty budget (method-class floors calibrated from ORCHID, never below ESPEI's experimental default) by default, so no opt-in is needed; this block keeps the former optional suggestion (sigma floor = ESPEI's default) for comparison only",
  "suggested_weight": 1.0,
  "weight_before_2026_10_24": 1.0,
  "weight_written": 0.17241,
  "sigma_floor": 500.0,
  "sigma_floor_unit": "J/mol",
  "rule": "former optional minimum-sigma policy (E6, superseded): sigma_eff = max(sigma, sigma_floor) with sigma_floor = ESPEI's experimental default for the property (500 J/mol for enthalpies and for the chemical potential of activities, 0.2 J/mol/K for entropies and heat capacities); suggested_weight = min(weight, 1). The printed sigma is unchanged (orchid_uncertainty); use suggested_weight when printed sigmas are much smaller than the scatter between sources (e.g. formation enthalpies printed with +-80 J/mol-atom while other measurements differ by 1-2 kJ/mol-atom)"
 },
 "orchid_phase_assignment": {
  "phases": [
   "LIQUID"
  ],
  "basis": {
   "printed_labels": 2
  },
  "rule": "tools/phase_rule.py; README.md, 'Phase assignment'"
 },
 "orchid_certification": {
  "basis": "pycalphad_invariant_agreement",
  "all_values_certified": false,
  "n_certified": 0,
  "values": [
   {
    "id": "ORC-5OZGTSNZVA.32d0af",
    "espei_certified": false,
    "calphad_check": "not_available"
   },
   {
    "id": "ORC-S3UQLI7BPF.3499ee",
    "espei_certified": false,
    "calphad_check": "not_available"
   }
  ]
 }
}

File: quickstart/sample-release/espei/experimental/CU-ZR/CuZr-06Wan.acr_zr-11.json
{
 "components": [
  "CU",
  "VA",
  "ZR"
 ],
 "phases": [
  "LIQUID"
 ],
 "conditions": {
  "P": 101325,
  "T": 1623.0,
  "X_ZR": [
   0.27,
   0.749
  ]
 },
 "output": "ACR_ZR",
 "values": [
  [
   [
    0.0643,
    0.601
   ]
  ]
 ],
 "reference": "Zaitsev 2003, doi:10.1039/b305089k",
 "tags": [
  "experimental",
  "thermochemical_table",
  "no_printed_uncertainty",
  "orchid"
 ],
 "comment": "ORCHID literature values, Version 1, machine-extracted. Evidence class: experimental. ORCHID observation ids (orchid-literature `id`, one per value, in value order): ORC-ZROKVQJL2B.7ed026 ORC-TY3NGMQR4C.3c0536",
 "reference_state": {
  "phases": [
   "LIQUID"
  ],
  "conditions": {
   "P": 101325,
   "T": 1623.0,
   "X_ZR": 1.0
  }
 },
 "weight": 0.172375,
 "bibtex": "zaitsev2003_306816",
 "orchid": {
  "status": "Version 1, machine-extracted",
  "evidence_class": "experimental",
  "observations": [
   {
    "id": "ORC-ZROKVQJL2B.7ed026",
    "reader_agreement": "multi_reader",
    "paper": "doi:10.1016/j.calphad.2006.06.002",
    "measured_in": "doi:10.1039/b305089k",
    "also_read_as": [
     "ORC-ZROKVQJL2B.7ed026"
    ]
   },
   {
    "id": "ORC-TY3NGMQR4C.3c0536",
    "reader_agreement": "multi_reader",
    "paper": "doi:10.1016/j.calphad.2006.06.002",
    "measured_in": "doi:10.1039/b305089k",
    "also_read_as": [
     "ORC-TY3NGMQR4C.3c0536"
    ]
   }
  ],
  "papers": [
   "doi:10.1039/b305089k",
   "doi:10.1016/j.calphad.2006.06.002"
  ],
  "dois": [
   "10.1016/j.calphad.2006.06.002",
   "10.1039/b305089k"
  ],
  "source_dataset": "db-v2.1/general/espei/CuZr-06Wan/acr_zr-11.json",
  "values_dropped": 2
 },
 "orchid_uncertainty": {
  "unit": "1 (activity)",
  "default_sigma": {
   "value": 500.0,
   "name": "ESPEI experimental default sigma_ACR = 500 J/mol"
  },
  "weight_rule": "dataset weight = ESPEI experimental default sigma_ACR = 500 J/mol / median sigma_effective of the dataset's values (uncertainty budget of the published values: max(printed, reading, method floor) with composition / conversion in quadrature, group scatter when larger; activities: sigma_mu = R T sigma_a / a); ESPEI 0.9.1 equilibrium/activity data take one weight per dataset",
  "sigma_rule": "sigma_effective = max(sqrt(max(printed, reading, method)^2 + composition^2 + conversion^2), scatter) (literature release `uncertainty_budget`; components kept per value in `budget`)",
  "values": [
   {
    "sigma": null,
    "sigma_basis": "not printed",
    "budget": {
     "sigma_printed": null,
     "sigma_reading": 5e-05,
     "sigma_reading_mu_J_per_mol": 10.493291,
     "sigma_method": 0.01382,
     "sigma_method_mu_J_per_mol": 2900.345762,
     "sigma_composition": null,
     "sigma_scatter": null,
     "sigma_conversion": null,
     "sigma_effective": 0.01382,
     "sigma_effective_mu_J_per_mol": 2900.345762,
     "method_class": "unknown",
     "method_basis": "cleaned_below_threshold",
     "method_n_pairs": 9,
     "method_entry": "value_types/ACTIVITY/classes/unknown"
    },
    "sigma_effective_used": 2900.345762,
    "weight_per_value_equivalent": 0.172393,
    "weight_used": 0.172375
   },
   {
    "sigma": null,
    "sigma_basis": "not printed",
    "budget": {
     "sigma_printed": null,
     "sigma_reading": 0.0005,
     "sigma_reading_mu_J_per_mol": 11.2266,
     "sigma_method": 0.1292,
     "sigma_method_mu_J_per_mol": 2900.95336,
     "sigma_composition": null,
     "sigma_scatter": null,
     "sigma_conversion": null,
     "sigma_effective": 0.1292,
     "sigma_effective_mu_J_per_mol": 2900.95336,
     "method_class": "unknown",
     "method_basis": "cleaned_below_threshold",
     "method_n_pairs": 9,
     "method_entry": "value_types/ACTIVITY/classes/unknown"
    },
    "sigma_effective_used": 2900.95336,
    "weight_per_value_equivalent": 0.172357,
    "weight_used": 0.172375
   }
  ]
 },
 "orchid_reference_state": {
  "element": "ZR",
  "phase": "LIQUID",
  "basis": "printed",
  "quote": "Comparison of the measured [12] and present calculated activities of the components in the Cu-Zr melt (reference states: liquid pure components)",
  "where": "table 3 caption, p. 7",
  "record_reference_state_agrees": false,
  "written_before_audit": [
   "HCP_A3"
  ]
 },
 "orchid_weight_floor": {
  "superseded": "superseded on 2026-10-24 (PI decision): the dataset weight now follows sigma_effective of the published uncertainty budget (method-class floors calibrated from ORCHID, never below ESPEI's experimental default) by default, so no opt-in is needed; this block keeps the former optional suggestion (sigma floor = ESPEI's default) for comparison only",
  "suggested_weight": 1.0,
  "weight_before_2026_10_24": 1.0,
  "weight_written": 0.172375,
  "sigma_floor": 500.0,
  "sigma_floor_unit": "J/mol",
  "rule": "former optional minimum-sigma policy (E6, superseded): sigma_eff = max(sigma, sigma_floor) with sigma_floor = ESPEI's experimental default for the property (500 J/mol for enthalpies and for the chemical potential of activities, 0.2 J/mol/K for entropies and heat capacities); suggested_weight = min(weight, 1). The printed sigma is unchanged (orchid_uncertainty); use suggested_weight when printed sigmas are much smaller than the scatter between sources (e.g. formation enthalpies printed with +-80 J/mol-atom while other measurements differ by 1-2 kJ/mol-atom)"
 },
 "orchid_phase_assignment": {
  "phases": [
   "LIQUID"
  ],
  "basis": {
   "printed_labels": 2
  },
  "rule": "tools/phase_rule.py; README.md, 'Phase assignment'"
 },
 "orchid_certification": {
  "basis": "pycalphad_invariant_agreement",
  "all_values_certified": false,
  "n_certified": 0,
  "values": [
   {
    "id": "ORC-ZROKVQJL2B.7ed026",
    "espei_certified": false,
    "calphad_check": "not_available"
   },
   {
    "id": "ORC-TY3NGMQR4C.3c0536",
    "espei_certified": false,
    "calphad_check": "not_available"
   }
  ]
 }
}

File: quickstart/sample-release/espei/experimental/CU-ZR/CuZr-06Wan.acr_zr-13.json
{
 "components": [
  "CU",
  "VA",
  "ZR"
 ],
 "phases": [
  "LIQUID"
 ],
 "conditions": {
  "P": 101325,
  "T": 1550.0,
  "X_ZR": [
   0.308
  ]
 },
 "output": "ACR_ZR",
 "values": [
  [
   [
    0.0755
   ]
  ]
 ],
 "reference": "Zaitsev 2003, doi:10.1039/b305089k",
 "tags": [
  "experimental",
  "thermochemical_table",
  "no_printed_uncertainty",
  "orchid"
 ],
 "comment": "ORCHID literature values, Version 1, machine-extracted. Evidence class: experimental. ORCHID observation ids (orchid-literature `id`, one per value, in value order): ORC-LMNMH76YJK.9d5bcf",
 "reference_state": {
  "phases": [
   "LIQUID"
  ],
  "conditions": {
   "P": 101325,
   "T": 1550.0,
   "X_ZR": 1.0
  }
 },
 "weight": 0.172408,
 "bibtex": "zaitsev2003_306816",
 "orchid": {
  "status": "Version 1, machine-extracted",
  "evidence_class": "experimental",
  "observations": [
   {
    "id": "ORC-LMNMH76YJK.9d5bcf",
    "reader_agreement": "multi_reader",
    "paper": "doi:10.1016/j.calphad.2006.06.002",
    "measured_in": "doi:10.1039/b305089k",
    "also_read_as": [
     "ORC-LMNMH76YJK.9d5bcf"
    ]
   }
  ],
  "papers": [
   "doi:10.1039/b305089k",
   "doi:10.1016/j.calphad.2006.06.002"
  ],
  "dois": [
   "10.1016/j.calphad.2006.06.002",
   "10.1039/b305089k"
  ],
  "source_dataset": "db-v2.1/general/espei/CuZr-06Wan/acr_zr-13.json",
  "values_dropped": 1
 },
 "orchid_uncertainty": {
  "unit": "1 (activity)",
  "default_sigma": {
   "value": 500.0,
   "name": "ESPEI experimental default sigma_ACR = 500 J/mol"
  },
  "weight_rule": "dataset weight = ESPEI experimental default sigma_ACR = 500 J/mol / median sigma_effective of the dataset's values (uncertainty budget of the published values: max(printed, reading, method floor) with composition / conversion in quadrature, group scatter when larger; activities: sigma_mu = R T sigma_a / a); ESPEI 0.9.1 equilibrium/activity data take one weight per dataset",
  "sigma_rule": "sigma_effective = max(sqrt(max(printed, reading, method)^2 + composition^2 + conversion^2), scatter) (literature release `uncertainty_budget`; components kept per value in `budget`)",
  "values": [
   {
    "sigma": null,
    "sigma_basis": "not printed",
    "budget": {
     "sigma_printed": null,
     "sigma_reading": 5e-05,
     "sigma_reading_mu_J_per_mol": 8.534713,
     "sigma_method": 0.01699,
     "sigma_method_mu_J_per_mol": 2900.095574,
     "sigma_composition": null,
     "sigma_scatter": null,
     "sigma_conversion": null,
     "sigma_effective": 0.01699,
     "sigma_effective_mu_J_per_mol": 2900.095574,
     "method_class": "unknown",
     "method_basis": "cleaned_below_threshold",
     "method_n_pairs": 9,
     "method_entry": "value_types/ACTIVITY/classes/unknown"
    },
    "sigma_effective_used": 2900.095574,
    "weight_per_value_equivalent": 0.172408,
    "weight_used": 0.172408
   }
  ]
 },
 "orchid_reference_state": {
  "element": "ZR",
  "phase": "LIQUID",
  "basis": "printed",
  "quote": "Comparison of the measured [12] and present calculated activities of the components in the Cu-Zr melt (reference states: liquid pure components)",
  "where": "table 3 caption, p. 7",
  "record_reference_state_agrees": false,
  "written_before_audit": [
   "HCP_A3"
  ]
 },
 "orchid_weight_floor": {
  "superseded": "superseded on 2026-10-24 (PI decision): the dataset weight now follows sigma_effective of the published uncertainty budget (method-class floors calibrated from ORCHID, never below ESPEI's experimental default) by default, so no opt-in is needed; this block keeps the former optional suggestion (sigma floor = ESPEI's default) for comparison only",
  "suggested_weight": 1.0,
  "weight_before_2026_10_24": 1.0,
  "weight_written": 0.172408,
  "sigma_floor": 500.0,
  "sigma_floor_unit": "J/mol",
  "rule": "former optional minimum-sigma policy (E6, superseded): sigma_eff = max(sigma, sigma_floor) with sigma_floor = ESPEI's experimental default for the property (500 J/mol for enthalpies and for the chemical potential of activities, 0.2 J/mol/K for entropies and heat capacities); suggested_weight = min(weight, 1). The printed sigma is unchanged (orchid_uncertainty); use suggested_weight when printed sigmas are much smaller than the scatter between sources (e.g. formation enthalpies printed with +-80 J/mol-atom while other measurements differ by 1-2 kJ/mol-atom)"
 },
 "orchid_phase_assignment": {
  "phases": [
   "LIQUID"
  ],
  "basis": {
   "printed_labels": 1
  },
  "rule": "tools/phase_rule.py; README.md, 'Phase assignment'"
 },
 "orchid_certification": {
  "basis": "pycalphad_invariant_agreement",
  "all_values_certified": false,
  "n_certified": 0,
  "values": [
   {
    "id": "ORC-LMNMH76YJK.9d5bcf",
    "espei_certified": false,
    "calphad_check": "not_available"
   }
  ]
 }
}
