Repository: orchid-calphad/orchid-examples

# Quickstart: one system from the ORCHID release to ESPEI

`quickstart.ipynb` (executed, outputs saved) shows the basic moves on Cu–Zr:

1. query a system from the Parquet release (`parquet/literature_values.parquet`);
2. filter values by `accepted`, `evidence_class` and `reader_agreement`;
3. plot experimental against DFT formation enthalpies (`parquet/dft_parity.parquet`, Materials Project and OQMD);
4. export the ESPEI datasets of one description (`espei/`, CuZr-94Zen-LB, experimental and invariant tables, no
   single-reader datasets) with an ESPEI input skeleton, and check them with ESPEI's `load_datasets`.

File: quickstart/sample-release/espei/experimental/CU-ZR/CuZr-06Wan.acr_zr-15.json
{
 "components": [
  "CU",
  "VA",
  "ZR"
 ],
 "phases": [
  "LIQUID"
 ],
 "conditions": {
  "P": 101325,
  "T": 1338.0,
  "X_ZR": [
   0.331
  ]
 },
 "output": "ACR_ZR",
 "values": [
  [
   [
    0.0624
   ]
  ]
 ],
 "reference": "Zaitsev 2003, doi:10.1039/b305089k",
 "tags": [
  "experimental",
  "thermochemical_table",
  "no_printed_uncertainty",
  "orchid"
 ],
 "comment": "ORCHID literature values, Version 1, machine-extracted. Evidence class: experimental. ORCHID observation ids (orchid-literature `id`, one per value, in value order): ORC-3KYMCK7EM4.74e5cc",
 "reference_state": {
  "phases": [
   "LIQUID"
  ],
  "conditions": {
   "P": 101325,
   "T": 1338.0,
   "X_ZR": 1.0
  }
 },
 "weight": 0.172376,
 "bibtex": "zaitsev2003_306816",
 "orchid": {
  "status": "Version 1, machine-extracted",
  "evidence_class": "experimental",
  "observations": [
   {
    "id": "ORC-3KYMCK7EM4.74e5cc",
    "reader_agreement": "multi_reader",
    "paper": "doi:10.1016/j.calphad.2006.06.002",
    "measured_in": "doi:10.1039/b305089k",
    "also_read_as": [
     "ORC-3KYMCK7EM4.74e5cc"
    ]
   }
  ],
  "papers": [
   "doi:10.1039/b305089k",
   "doi:10.1016/j.calphad.2006.06.002"
  ],
  "dois": [
   "10.1016/j.calphad.2006.06.002",
   "10.1039/b305089k"
  ],
  "source_dataset": "db-v2.1/general/espei/CuZr-06Wan/acr_zr-15.json",
  "values_dropped": 1
 },
 "orchid_uncertainty": {
  "unit": "1 (activity)",
  "default_sigma": {
   "value": 500.0,
   "name": "ESPEI experimental default sigma_ACR = 500 J/mol"
  },
  "weight_rule": "dataset weight = ESPEI experimental default sigma_ACR = 500 J/mol / median sigma_effective of the dataset's values (uncertainty budget of the published values: max(printed, reading, method floor) with composition / conversion in quadrature, group scatter when larger; activities: sigma_mu = R T sigma_a / a); ESPEI 0.9.1 equilibrium/activity data take one weight per dataset",
  "sigma_rule": "sigma_effective = max(sqrt(max(printed, reading, method)^2 + composition^2 + conversion^2), scatter) (literature release `uncertainty_budget`; components kept per value in `budget`)",
  "values": [
   {
    "sigma": null,
    "sigma_basis": "not printed",
    "budget": {
     "sigma_printed": null,
     "sigma_reading": 5e-05,
     "sigma_reading_mu_J_per_mol": 8.914063,
     "sigma_method": 0.01627,
     "sigma_method_mu_J_per_mol": 2900.636194,
     "sigma_composition": null,
     "sigma_scatter": null,
     "sigma_conversion": null,
     "sigma_effective": 0.01627,
     "sigma_effective_mu_J_per_mol": 2900.636194,
     "method_class": "unknown",
     "method_basis": "cleaned_below_threshold",
     "method_n_pairs": 9,
     "method_entry": "value_types/ACTIVITY/classes/unknown"
    },
    "sigma_effective_used": 2900.636194,
    "weight_per_value_equivalent": 0.172376,
    "weight_used": 0.172376
   }
  ]
 },
 "orchid_reference_state": {
  "element": "ZR",
  "phase": "LIQUID",
  "basis": "printed",
  "quote": "Comparison of the measured [12] and present calculated activities of the components in the Cu-Zr melt (reference states: liquid pure components)",
  "where": "table 3 caption, p. 7",
  "record_reference_state_agrees": false,
  "written_before_audit": [
   "HCP_A3"
  ]
 },
 "orchid_weight_floor": {
  "superseded": "superseded on 2026-10-24 (PI decision): the dataset weight now follows sigma_effective of the published uncertainty budget (method-class floors calibrated from ORCHID, never below ESPEI's experimental default) by default, so no opt-in is needed; this block keeps the former optional suggestion (sigma floor = ESPEI's default) for comparison only",
  "suggested_weight": 1.0,
  "weight_before_2026_10_24": 1.0,
  "weight_written": 0.172376,
  "sigma_floor": 500.0,
  "sigma_floor_unit": "J/mol",
  "rule": "former optional minimum-sigma policy (E6, superseded): sigma_eff = max(sigma, sigma_floor) with sigma_floor = ESPEI's experimental default for the property (500 J/mol for enthalpies and for the chemical potential of activities, 0.2 J/mol/K for entropies and heat capacities); suggested_weight = min(weight, 1). The printed sigma is unchanged (orchid_uncertainty); use suggested_weight when printed sigmas are much smaller than the scatter between sources (e.g. formation enthalpies printed with +-80 J/mol-atom while other measurements differ by 1-2 kJ/mol-atom)"
 },
 "orchid_phase_assignment": {
  "phases": [
   "LIQUID"
  ],
  "basis": {
   "printed_labels": 1
  },
  "rule": "tools/phase_rule.py; README.md, 'Phase assignment'"
 },
 "orchid_certification": {
  "basis": "pycalphad_invariant_agreement",
  "all_values_certified": false,
  "n_certified": 0,
  "values": [
   {
    "id": "ORC-3KYMCK7EM4.74e5cc",
    "espei_certified": false,
    "calphad_check": "not_available"
   }
  ]
 }
}

File: quickstart/sample-release/espei/experimental/CU-ZR/CuZr-06Wan.acr_zr-17.json
{
 "components": [
  "CU",
  "VA",
  "ZR"
 ],
 "phases": [
  "LIQUID"
 ],
 "conditions": {
  "P": 101325,
  "T": 1723.0,
  "X_ZR": [
   0.37
  ]
 },
 "output": "ACR_ZR",
 "values": [
  [
   [
    0.134
   ]
  ]
 ],
 "reference": "Zaitsev 2003, doi:10.1039/b305089k",
 "tags": [
  "experimental",
  "thermochemical_table",
  "no_printed_uncertainty",
  "orchid"
 ],
 "comment": "ORCHID literature values, Version 1, machine-extracted. Evidence class: experimental. ORCHID observation ids (orchid-literature `id`, one per value, in value order): ORC-CZKA3JE6K5.129b2c",
 "reference_state": {
  "phases": [
   "LIQUID"
  ],
  "conditions": {
   "P": 101325,
   "T": 1723.0,
   "X_ZR": 1.0
  }
 },
 "weight": 0.172387,
 "bibtex": "zaitsev2003_306816",
 "orchid": {
  "status": "Version 1, machine-extracted",
  "evidence_class": "experimental",
  "observations": [
   {
    "id": "ORC-CZKA3JE6K5.129b2c",
    "reader_agreement": "multi_reader",
    "paper": "doi:10.1016/j.calphad.2006.06.002",
    "measured_in": "doi:10.1039/b305089k",
    "also_read_as": [
     "ORC-CZKA3JE6K5.129b2c"
    ]
   }
  ],
  "papers": [
   "doi:10.1039/b305089k",
   "doi:10.1016/j.calphad.2006.06.002"
  ],
  "dois": [
   "10.1016/j.calphad.2006.06.002",
   "10.1039/b305089k"
  ],
  "source_dataset": "db-v2.1/general/espei/CuZr-06Wan/acr_zr-17.json",
  "values_dropped": 1
 },
 "orchid_uncertainty": {
  "unit": "1 (activity)",
  "default_sigma": {
   "value": 500.0,
   "name": "ESPEI experimental default sigma_ACR = 500 J/mol"
  },
  "weight_rule": "dataset weight = ESPEI experimental default sigma_ACR = 500 J/mol / median sigma_effective of the dataset's values (uncertainty budget of the published values: max(printed, reading, method floor) with composition / conversion in quadrature, group scatter when larger; activities: sigma_mu = R T sigma_a / a); ESPEI 0.9.1 equilibrium/activity data take one weight per dataset",
  "sigma_rule": "sigma_effective = max(sqrt(max(printed, reading, method)^2 + composition^2 + conversion^2), scatter) (literature release `uncertainty_budget`; components kept per value in `budget`)",
  "values": [
   {
    "sigma": null,
    "sigma_basis": "not printed",
    "budget": {
     "sigma_printed": null,
     "sigma_reading": 0.0005,
     "sigma_reading_mu_J_per_mol": 53.454549,
     "sigma_method": 0.02713,
     "sigma_method_mu_J_per_mol": 2900.44382,
     "sigma_composition": null,
     "sigma_scatter": null,
     "sigma_conversion": null,
     "sigma_effective": 0.02713,
     "sigma_effective_mu_J_per_mol": 2900.44382,
     "method_class": "unknown",
     "method_basis": "cleaned_below_threshold",
     "method_n_pairs": 9,
     "method_entry": "value_types/ACTIVITY/classes/unknown"
    },
    "sigma_effective_used": 2900.44382,
    "weight_per_value_equivalent": 0.172387,
    "weight_used": 0.172387
   }
  ]
 },
 "orchid_reference_state": {
  "element": "ZR",
  "phase": "LIQUID",
  "basis": "printed",
  "quote": "Comparison of the measured [12] and present calculated activities of the components in the Cu-Zr melt (reference states: liquid pure components)",
  "where": "table 3 caption, p. 7",
  "record_reference_state_agrees": false,
  "written_before_audit": [
   "HCP_A3"
  ]
 },
 "orchid_weight_floor": {
  "superseded": "superseded on 2026-10-24 (PI decision): the dataset weight now follows sigma_effective of the published uncertainty budget (method-class floors calibrated from ORCHID, never below ESPEI's experimental default) by default, so no opt-in is needed; this block keeps the former optional suggestion (sigma floor = ESPEI's default) for comparison only",
  "suggested_weight": 1.0,
  "weight_before_2026_10_24": 1.0,
  "weight_written": 0.172387,
  "sigma_floor": 500.0,
  "sigma_floor_unit": "J/mol",
  "rule": "former optional minimum-sigma policy (E6, superseded): sigma_eff = max(sigma, sigma_floor) with sigma_floor = ESPEI's experimental default for the property (500 J/mol for enthalpies and for the chemical potential of activities, 0.2 J/mol/K for entropies and heat capacities); suggested_weight = min(weight, 1). The printed sigma is unchanged (orchid_uncertainty); use suggested_weight when printed sigmas are much smaller than the scatter between sources (e.g. formation enthalpies printed with +-80 J/mol-atom while other measurements differ by 1-2 kJ/mol-atom)"
 },
 "orchid_phase_assignment": {
  "phases": [
   "LIQUID"
  ],
  "basis": {
   "printed_labels": 1
  },
  "rule": "tools/phase_rule.py; README.md, 'Phase assignment'"
 },
 "orchid_certification": {
  "basis": "pycalphad_invariant_agreement",
  "all_values_certified": false,
  "n_certified": 0,
  "values": [
   {
    "id": "ORC-CZKA3JE6K5.129b2c",
    "espei_certified": false,
    "calphad_check": "not_available"
   }
  ]
 }
}

File: quickstart/sample-release/espei/experimental/CU-ZR/CuZr-06Wan.acr_zr-19.json
{
 "components": [
  "CU",
  "VA",
  "ZR"
 ],
 "phases": [
  "LIQUID"
 ],
 "conditions": {
  "P": 101325,
  "T": 1223.0,
  "X_ZR": [
   0.405
  ]
 },
 "output": "ACR_ZR",
 "values": [
  [
   [
    0.0869
   ]
  ]
 ],
 "reference": "Zaitsev 2003, doi:10.1039/b305089k",
 "tags": [
  "experimental",
  "thermochemical_table",
  "no_printed_uncertainty",
  "orchid"
 ],
 "comment": "ORCHID literature values, Version 1, machine-extracted. Evidence class: experimental. ORCHID observation ids (orchid-literature `id`, one per value, in value order): ORC-UQTPQTQMAW.574bb4",
 "reference_state": {
  "phases": [
   "LIQUID"
  ],
  "conditions": {
   "P": 101325,
   "T": 1223.0,
   "X_ZR": 1.0
  }
 },
 "weight": 0.172436,
 "bibtex": "zaitsev2003_306816",
 "orchid": {
  "status": "Version 1, machine-extracted",
  "evidence_class": "experimental",
  "observations": [
   {
    "id": "ORC-UQTPQTQMAW.574bb4",
    "reader_agreement": "multi_reader",
    "paper": "doi:10.1016/j.calphad.2006.06.002",
    "measured_in": "doi:10.1039/b305089k",
    "also_read_as": [
     "ORC-UQTPQTQMAW.574bb4"
    ]
   }
  ],
  "papers": [
   "doi:10.1039/b305089k",
   "doi:10.1016/j.calphad.2006.06.002"
  ],
  "dois": [
   "10.1016/j.calphad.2006.06.002",
   "10.1039/b305089k"
  ],
  "source_dataset": "db-v2.1/general/espei/CuZr-06Wan/acr_zr-19.json",
  "values_dropped": 1
 },
 "orchid_uncertainty": {
  "unit": "1 (activity)",
  "default_sigma": {
   "value": 500.0,
   "name": "ESPEI experimental default sigma_ACR = 500 J/mol"
  },
  "weight_rule": "dataset weight = ESPEI experimental default sigma_ACR = 500 J/mol / median sigma_effective of the dataset's values (uncertainty budget of the published values: max(printed, reading, method floor) with composition / conversion in quadrature, group scatter when larger; activities: sigma_mu = R T sigma_a / a); ESPEI 0.9.1 equilibrium/activity data take one weight per dataset",
  "sigma_rule": "sigma_effective = max(sqrt(max(printed, reading, method)^2 + composition^2 + conversion^2), scatter) (literature release `uncertainty_budget`; components kept per value in `budget`)",
  "values": [
   {
    "sigma": null,
    "sigma_basis": "not printed",
    "budget": {
     "sigma_printed": null,
     "sigma_reading": 5e-05,
     "sigma_reading_mu_J_per_mol": 5.850741,
     "sigma_method": 0.02478,
     "sigma_method_mu_J_per_mol": 2899.627218,
     "sigma_composition": null,
     "sigma_scatter": null,
     "sigma_conversion": null,
     "sigma_effective": 0.02478,
     "sigma_effective_mu_J_per_mol": 2899.627218,
     "method_class": "unknown",
     "method_basis": "cleaned_below_threshold",
     "method_n_pairs": 9,
     "method_entry": "value_types/ACTIVITY/classes/unknown"
    },
    "sigma_effective_used": 2899.627218,
    "weight_per_value_equivalent": 0.172436,
    "weight_used": 0.172436
   }
  ]
 },
 "orchid_reference_state": {
  "element": "ZR",
  "phase": "LIQUID",
  "basis": "printed",
  "quote": "Comparison of the measured [12] and present calculated activities of the components in the Cu-Zr melt (reference states: liquid pure components)",
  "where": "table 3 caption, p. 7",
  "record_reference_state_agrees": false,
  "written_before_audit": [
   "HCP_A3"
  ]
 },
 "orchid_weight_floor": {
  "superseded": "superseded on 2026-10-24 (PI decision): the dataset weight now follows sigma_effective of the published uncertainty budget (method-class floors calibrated from ORCHID, never below ESPEI's experimental default) by default, so no opt-in is needed; this block keeps the former optional suggestion (sigma floor = ESPEI's default) for comparison only",
  "suggested_weight": 1.0,
  "weight_before_2026_10_24": 1.0,
  "weight_written": 0.172436,
  "sigma_floor": 500.0,
  "sigma_floor_unit": "J/mol",
  "rule": "former optional minimum-sigma policy (E6, superseded): sigma_eff = max(sigma, sigma_floor) with sigma_floor = ESPEI's experimental default for the property (500 J/mol for enthalpies and for the chemical potential of activities, 0.2 J/mol/K for entropies and heat capacities); suggested_weight = min(weight, 1). The printed sigma is unchanged (orchid_uncertainty); use suggested_weight when printed sigmas are much smaller than the scatter between sources (e.g. formation enthalpies printed with +-80 J/mol-atom while other measurements differ by 1-2 kJ/mol-atom)"
 },
 "orchid_phase_assignment": {
  "phases": [
   "LIQUID"
  ],
  "basis": {
   "printed_labels": 1
  },
  "rule": "tools/phase_rule.py; README.md, 'Phase assignment'"
 },
 "orchid_certification": {
  "basis": "pycalphad_invariant_agreement",
  "all_values_certified": false,
  "n_certified": 0,
  "values": [
   {
    "id": "ORC-UQTPQTQMAW.574bb4",
    "espei_certified": false,
    "calphad_check": "not_available"
   }
  ]
 }
}

File: quickstart/sample-release/espei/experimental/CU-ZR/CuZr-06Wan.acr_zr-21.json
{
 "components": [
  "CU",
  "VA",
  "ZR"
 ],
 "phases": [
  "LIQUID"
 ],
 "conditions": {
  "P": 101325,
  "T": 1191.0,
  "X_ZR": [
   0.447
  ]
 },
 "output": "ACR_ZR",
 "values": [
  [
   [
    0.112
   ]
  ]
 ],
 "reference": "Zaitsev 2003, doi:10.1039/b305089k",
 "tags": [
  "experimental",
  "thermochemical_table",
  "no_printed_uncertainty",
  "orchid"
 ],
 "comment": "ORCHID literature values, Version 1, machine-extracted. Evidence class: experimental. ORCHID observation ids (orchid-literature `id`, one per value, in value order): ORC-SJAFM2LLZF.c6fe55",
 "reference_state": {
  "phases": [
   "LIQUID"
  ],
  "conditions": {
   "P": 101325,
   "T": 1191.0,
   "X_ZR": 1.0
  }
 },
 "weight": 0.172412,
 "bibtex": "zaitsev2003_306816",
 "orchid": {
  "status": "Version 1, machine-extracted",
  "evidence_class": "experimental",
  "observations": [
   {
    "id": "ORC-SJAFM2LLZF.c6fe55",
    "reader_agreement": "multi_reader",
    "paper": "doi:10.1016/j.calphad.2006.06.002",
    "measured_in": "doi:10.1039/b305089k",
    "also_read_as": [
     "ORC-SJAFM2LLZF.c6fe55"
    ]
   }
  ],
  "papers": [
   "doi:10.1039/b305089k",
   "doi:10.1016/j.calphad.2006.06.002"
  ],
  "dois": [
   "10.1016/j.calphad.2006.06.002",
   "10.1039/b305089k"
  ],
  "source_dataset": "db-v2.1/general/espei/CuZr-06Wan/acr_zr-21.json",
  "values_dropped": 1
 },
 "orchid_uncertainty": {
  "unit": "1 (activity)",
  "default_sigma": {
   "value": 500.0,
   "name": "ESPEI experimental default sigma_ACR = 500 J/mol"
  },
  "weight_rule": "dataset weight = ESPEI experimental default sigma_ACR = 500 J/mol / median sigma_effective of the dataset's values (uncertainty budget of the published values: max(printed, reading, method floor) with composition / conversion in quadrature, group scatter when larger; activities: sigma_mu = R T sigma_a / a); ESPEI 0.9.1 equilibrium/activity data take one weight per dataset",
  "sigma_rule": "sigma_effective = max(sqrt(max(printed, reading, method)^2 + composition^2 + conversion^2), scatter) (literature release `uncertainty_budget`; components kept per value in `budget`)",
  "values": [
   {
    "sigma": null,
    "sigma_basis": "not printed",
    "budget": {
     "sigma_printed": null,
     "sigma_reading": 0.0005,
     "sigma_reading_mu_J_per_mol": 44.207701,
     "sigma_method": 0.0328,
     "sigma_method_mu_J_per_mol": 2900.025172,
     "sigma_composition": null,
     "sigma_scatter": null,
     "sigma_conversion": null,
     "sigma_effective": 0.0328,
     "sigma_effective_mu_J_per_mol": 2900.025172,
     "method_class": "unknown",
     "method_basis": "cleaned_below_threshold",
     "method_n_pairs": 9,
     "method_entry": "value_types/ACTIVITY/classes/unknown"
    },
    "sigma_effective_used": 2900.025172,
    "weight_per_value_equivalent": 0.172412,
    "weight_used": 0.172412
   }
  ]
 },
 "orchid_reference_state": {
  "element": "ZR",
  "phase": "LIQUID",
  "basis": "printed",
  "quote": "Comparison of the measured [12] and present calculated activities of the components in the Cu-Zr melt (reference states: liquid pure components)",
  "where": "table 3 caption, p. 7",
  "record_reference_state_agrees": false,
  "written_before_audit": [
   "HCP_A3"
  ]
 },
 "orchid_weight_floor": {
  "superseded": "superseded on 2026-10-24 (PI decision): the dataset weight now follows sigma_effective of the published uncertainty budget (method-class floors calibrated from ORCHID, never below ESPEI's experimental default) by default, so no opt-in is needed; this block keeps the former optional suggestion (sigma floor = ESPEI's default) for comparison only",
  "suggested_weight": 1.0,
  "weight_before_2026_10_24": 1.0,
  "weight_written": 0.172412,
  "sigma_floor": 500.0,
  "sigma_floor_unit": "J/mol",
  "rule": "former optional minimum-sigma policy (E6, superseded): sigma_eff = max(sigma, sigma_floor) with sigma_floor = ESPEI's experimental default for the property (500 J/mol for enthalpies and for the chemical potential of activities, 0.2 J/mol/K for entropies and heat capacities); suggested_weight = min(weight, 1). The printed sigma is unchanged (orchid_uncertainty); use suggested_weight when printed sigmas are much smaller than the scatter between sources (e.g. formation enthalpies printed with +-80 J/mol-atom while other measurements differ by 1-2 kJ/mol-atom)"
 },
 "orchid_phase_assignment": {
  "phases": [
   "LIQUID"
  ],
  "basis": {
   "printed_labels": 1
  },
  "rule": "tools/phase_rule.py; README.md, 'Phase assignment'"
 },
 "orchid_certification": {
  "basis": "pycalphad_invariant_agreement",
  "all_values_certified": false,
  "n_certified": 0,
  "values": [
   {
    "id": "ORC-SJAFM2LLZF.c6fe55",
    "espei_certified": false,
    "calphad_check": "not_available"
   }
  ]
 }
}

File: quickstart/sample-release/espei/experimental/CU-ZR/CuZr-06Wan.acr_zr-23.json
{
 "components": [
  "CU",
  "VA",
  "ZR"
 ],
 "phases": [
  "LIQUID"
 ],
 "conditions": {
  "P": 101325,
  "T": 1273.0,
  "X_ZR": [
   0.538
  ]
 },
 "output": "ACR_ZR",
 "values": [
  [
   [
    0.222
   ]
  ]
 ],
 "reference": "Zaitsev 2003, doi:10.1039/b305089k",
 "tags": [
  "experimental",
  "thermochemical_table",
  "no_printed_uncertainty",
  "orchid"
 ],
 "comment": "ORCHID literature values, Version 1, machine-extracted. Evidence class: experimental. ORCHID observation ids (orchid-literature `id`, one per value, in value order): ORC-TZNGIKQ7VA.816fb1",
 "reference_state": {
  "phases": [
   "LIQUID"
  ],
  "conditions": {
   "P": 101325,
   "T": 1273.0,
   "X_ZR": 1.0
  }
 },
 "weight": 0.172402,
 "bibtex": "zaitsev2003_306816",
 "orchid": {
  "status": "Version 1, machine-extracted",
  "evidence_class": "experimental",
  "observations": [
   {
    "id": "ORC-TZNGIKQ7VA.816fb1",
    "reader_agreement": "multi_reader",
    "paper": "doi:10.1016/j.calphad.2006.06.002",
    "measured_in": "doi:10.1039/b305089k",
    "also_read_as": [
     "ORC-TZNGIKQ7VA.816fb1"
    ]
   }
  ],
  "papers": [
   "doi:10.1039/b305089k",
   "doi:10.1016/j.calphad.2006.06.002"
  ],
  "dois": [
   "10.1016/j.calphad.2006.06.002",
   "10.1039/b305089k"
  ],
  "source_dataset": "db-v2.1/general/espei/CuZr-06Wan/acr_zr-23.json",
  "values_dropped": 1
 },
 "orchid_uncertainty": {
  "unit": "1 (activity)",
  "default_sigma": {
   "value": 500.0,
   "name": "ESPEI experimental default sigma_ACR = 500 J/mol"
  },
  "weight_rule": "dataset weight = ESPEI experimental default sigma_ACR = 500 J/mol / median sigma_effective of the dataset's values (uncertainty budget of the published values: max(printed, reading, method floor) with composition / conversion in quadrature, group scatter when larger; activities: sigma_mu = R T sigma_a / a); ESPEI 0.9.1 equilibrium/activity data take one weight per dataset",
  "sigma_rule": "sigma_effective = max(sqrt(max(printed, reading, method)^2 + composition^2 + conversion^2), scatter) (literature release `uncertainty_budget`; components kept per value in `budget`)",
  "values": [
   {
    "sigma": null,
    "sigma_basis": "not printed",
    "budget": {
     "sigma_printed": null,
     "sigma_reading": 0.0005,
     "sigma_reading_mu_J_per_mol": 23.838538,
     "sigma_method": 0.06083,
     "sigma_method_mu_J_per_mol": 2900.196544,
     "sigma_composition": null,
     "sigma_scatter": null,
     "sigma_conversion": null,
     "sigma_effective": 0.06083,
     "sigma_effective_mu_J_per_mol": 2900.196544,
     "method_class": "unknown",
     "method_basis": "cleaned_below_threshold",
     "method_n_pairs": 9,
     "method_entry": "value_types/ACTIVITY/classes/unknown"
    },
    "sigma_effective_used": 2900.196544,
    "weight_per_value_equivalent": 0.172402,
    "weight_used": 0.172402
   }
  ]
 },
 "orchid_reference_state": {
  "element": "ZR",
  "phase": "LIQUID",
  "basis": "printed",
  "quote": "Comparison of the measured [12] and present calculated activities of the components in the Cu-Zr melt (reference states: liquid pure components)",
  "where": "table 3 caption, p. 7",
  "record_reference_state_agrees": false,
  "written_before_audit": [
   "HCP_A3"
  ]
 },
 "orchid_weight_floor": {
  "superseded": "superseded on 2026-10-24 (PI decision): the dataset weight now follows sigma_effective of the published uncertainty budget (method-class floors calibrated from ORCHID, never below ESPEI's experimental default) by default, so no opt-in is needed; this block keeps the former optional suggestion (sigma floor = ESPEI's default) for comparison only",
  "suggested_weight": 1.0,
  "weight_before_2026_10_24": 1.0,
  "weight_written": 0.172402,
  "sigma_floor": 500.0,
  "sigma_floor_unit": "J/mol",
  "rule": "former optional minimum-sigma policy (E6, superseded): sigma_eff = max(sigma, sigma_floor) with sigma_floor = ESPEI's experimental default for the property (500 J/mol for enthalpies and for the chemical potential of activities, 0.2 J/mol/K for entropies and heat capacities); suggested_weight = min(weight, 1). The printed sigma is unchanged (orchid_uncertainty); use suggested_weight when printed sigmas are much smaller than the scatter between sources (e.g. formation enthalpies printed with +-80 J/mol-atom while other measurements differ by 1-2 kJ/mol-atom)"
 },
 "orchid_phase_assignment": {
  "phases": [
   "LIQUID"
  ],
  "basis": {
   "printed_labels": 1
  },
  "rule": "tools/phase_rule.py; README.md, 'Phase assignment'"
 },
 "orchid_certification": {
  "basis": "pycalphad_invariant_agreement",
  "all_values_certified": false,
  "n_certified": 0,
  "values": [
   {
    "id": "ORC-TZNGIKQ7VA.816fb1",
    "espei_certified": false,
    "calphad_check": "not_available"
   }
  ]
 }
}

File: quickstart/sample-release/espei/experimental/CU-ZR/CuZr-06Wan.acr_zr-25.json
{
 "components": [
  "CU",
  "VA",
  "ZR"
 ],
 "phases": [
  "LIQUID"
 ],
 "conditions": {
  "P": 101325,
  "T": 1453.0,
  "X_ZR": [
   0.629
  ]
 },
 "output": "ACR_ZR",
 "values": [
  [
   [
    0.38
   ]
  ]
 ],
 "reference": "Zaitsev 2003, doi:10.1039/b305089k",
 "tags": [
  "experimental",
  "thermochemical_table",
  "no_printed_uncertainty",
  "orchid"
 ],
 "comment": "ORCHID literature values, Version 1, machine-extracted. Evidence class: experimental. ORCHID observation ids (orchid-literature `id`, one per value, in value order): ORC-X4IWZFAVSX.4c1922",
 "reference_state": {
  "phases": [
   "LIQUID"
  ],
  "conditions": {
   "P": 101325,
   "T": 1453.0,
   "X_ZR": 1.0
  }
 },
 "weight": 0.172411,
 "bibtex": "zaitsev2003_306816",
 "orchid": {
  "status": "Version 1, machine-extracted",
  "evidence_class": "experimental",
  "observations": [
   {
    "id": "ORC-X4IWZFAVSX.4c1922",
    "reader_agreement": "multi_reader",
    "paper": "doi:10.1016/j.calphad.2006.06.002",
    "measured_in": "doi:10.1039/b305089k",
    "also_read_as": [
     "ORC-X4IWZFAVSX.4c1922"
    ]
   }
  ],
  "papers": [
   "doi:10.1039/b305089k",
   "doi:10.1016/j.calphad.2006.06.002"
  ],
  "dois": [
   "10.1016/j.calphad.2006.06.002",
   "10.1039/b305089k"
  ],
  "source_dataset": "db-v2.1/general/espei/CuZr-06Wan/acr_zr-25.json",
  "values_dropped": 1
 },
 "orchid_uncertainty": {
  "unit": "1 (activity)",
  "default_sigma": {
   "value": 500.0,
   "name": "ESPEI experimental default sigma_ACR = 500 J/mol"
  },
  "weight_rule": "dataset weight = ESPEI experimental default sigma_ACR = 500 J/mol / median sigma_effective of the dataset's values (uncertainty budget of the published values: max(printed, reading, method floor) with composition / conversion in quadrature, group scatter when larger; activities: sigma_mu = R T sigma_a / a); ESPEI 0.9.1 equilibrium/activity data take one weight per dataset",
  "sigma_rule": "sigma_effective = max(sqrt(max(printed, reading, method)^2 + composition^2 + conversion^2), scatter) (literature release `uncertainty_budget`; components kept per value in `budget`)",
  "values": [
   {
    "sigma": null,
    "sigma_basis": "not printed",
    "budget": {
     "sigma_printed": null,
     "sigma_reading": 0.005,
     "sigma_reading_mu_J_per_mol": 158.959397,
     "sigma_method": 0.09122,
     "sigma_method_mu_J_per_mol": 2900.055242,
     "sigma_composition": null,
     "sigma_scatter": null,
     "sigma_conversion": null,
     "sigma_effective": 0.09122,
     "sigma_effective_mu_J_per_mol": 2900.055242,
     "method_class": "unknown",
     "method_basis": "cleaned_below_threshold",
     "method_n_pairs": 9,
     "method_entry": "value_types/ACTIVITY/classes/unknown"
    },
    "sigma_effective_used": 2900.055242,
    "weight_per_value_equivalent": 0.172411,
    "weight_used": 0.172411
   }
  ]
 },
 "orchid_reference_state": {
  "element": "ZR",
  "phase": "LIQUID",
  "basis": "printed",
  "quote": "Comparison of the measured [12] and present calculated activities of the components in the Cu-Zr melt (reference states: liquid pure components)",
  "where": "table 3 caption, p. 7",
  "record_reference_state_agrees": false,
  "written_before_audit": [
   "HCP_A3"
  ]
 },
 "orchid_weight_floor": {
  "superseded": "superseded on 2026-10-24 (PI decision): the dataset weight now follows sigma_effective of the published uncertainty budget (method-class floors calibrated from ORCHID, never below ESPEI's experimental default) by default, so no opt-in is needed; this block keeps the former optional suggestion (sigma floor = ESPEI's default) for comparison only",
  "suggested_weight": 1.0,
  "weight_before_2026_10_24": 1.0,
  "weight_written": 0.172411,
  "sigma_floor": 500.0,
  "sigma_floor_unit": "J/mol",
  "rule": "former optional minimum-sigma policy (E6, superseded): sigma_eff = max(sigma, sigma_floor) with sigma_floor = ESPEI's experimental default for the property (500 J/mol for enthalpies and for the chemical potential of activities, 0.2 J/mol/K for entropies and heat capacities); suggested_weight = min(weight, 1). The printed sigma is unchanged (orchid_uncertainty); use suggested_weight when printed sigmas are much smaller than the scatter between sources (e.g. formation enthalpies printed with +-80 J/mol-atom while other measurements differ by 1-2 kJ/mol-atom)"
 },
 "orchid_phase_assignment": {
  "phases": [
   "LIQUID"
  ],
  "basis": {
   "printed_labels": 1
  },
  "rule": "tools/phase_rule.py; README.md, 'Phase assignment'"
 },
 "orchid_certification": {
  "basis": "pycalphad_invariant_agreement",
  "all_values_certified": false,
  "n_certified": 0,
  "values": [
   {
    "id": "ORC-X4IWZFAVSX.4c1922",
    "espei_certified": false,
    "calphad_check": "not_available"
   }
  ]
 }
}

File: quickstart/sample-release/espei/experimental/CU-ZR/CuZr-06Wan.acr_zr-27.json
{
 "components": [
  "CU",
  "VA",
  "ZR"
 ],
 "phases": [
  "LIQUID"
 ],
 "conditions": {
  "P": 101325,
  "T": 1304.0,
  "X_ZR": [
   0.66
  ]
 },
 "output": "ACR_ZR",
 "values": [
  [
   [
    0.408
   ]
  ]
 ],
 "reference": "Zaitsev 2003, doi:10.1039/b305089k",
 "tags": [
  "experimental",
  "thermochemical_table",
  "no_printed_uncertainty",
  "orchid"
 ],
 "comment": "ORCHID literature values, Version 1, machine-extracted. Evidence class: experimental. ORCHID observation ids (orchid-literature `id`, one per value, in value order): ORC-QBFSLHIM2Y.2f907e",
 "reference_state": {
  "phases": [
   "LIQUID"
  ],
  "conditions": {
   "P": 101325,
   "T": 1304.0,
   "X_ZR": 1.0
  }
 },
 "weight": 0.172462,
 "bibtex": "zaitsev2003_306816",
 "orchid": {
  "status": "Version 1, machine-extracted",
  "evidence_class": "experimental",
  "observations": [
   {
    "id": "ORC-QBFSLHIM2Y.2f907e",
    "reader_agreement": "multi_reader",
    "paper": "doi:10.1016/j.calphad.2006.06.002",
    "measured_in": "doi:10.1039/b305089k",
    "also_read_as": [
     "ORC-QBFSLHIM2Y.2f907e"
    ]
   }
  ],
  "papers": [
   "doi:10.1039/b305089k",
   "doi:10.1016/j.calphad.2006.06.002"
  ],
  "dois": [
   "10.1016/j.calphad.2006.06.002",
   "10.1039/b305089k"
  ],
  "source_dataset": "db-v2.1/general/espei/CuZr-06Wan/acr_zr-27.json",
  "values_dropped": 1
 },
 "orchid_uncertainty": {
  "unit": "1 (activity)",
  "default_sigma": {
   "value": 500.0,
   "name": "ESPEI experimental default sigma_ACR = 500 J/mol"
  },
  "weight_rule": "dataset weight = ESPEI experimental default sigma_ACR = 500 J/mol / median sigma_effective of the dataset's values (uncertainty budget of the published values: max(printed, reading, method floor) with composition / conversion in quadrature, group scatter when larger; activities: sigma_mu = R T sigma_a / a); ESPEI 0.9.1 equilibrium/activity data take one weight per dataset",
  "sigma_rule": "sigma_effective = max(sqrt(max(printed, reading, method)^2 + composition^2 + conversion^2), scatter) (literature release `uncertainty_budget`; components kept per value in `budget`)",
  "values": [
   {
    "sigma": null,
    "sigma_basis": "not printed",
    "budget": {
     "sigma_printed": null,
     "sigma_reading": 0.0005,
     "sigma_reading_mu_J_per_mol": 13.286837,
     "sigma_method": 0.1091,
     "sigma_method_mu_J_per_mol": 2899.187903,
     "sigma_composition": null,
     "sigma_scatter": null,
     "sigma_conversion": null,
     "sigma_effective": 0.1091,
     "sigma_effective_mu_J_per_mol": 2899.187903,
     "method_class": "unknown",
     "method_basis": "cleaned_below_threshold",
     "method_n_pairs": 9,
     "method_entry": "value_types/ACTIVITY/classes/unknown"
    },
    "sigma_effective_used": 2899.187903,
    "weight_per_value_equivalent": 0.172462,
    "weight_used": 0.172462
   }
  ]
 },
 "orchid_reference_state": {
  "element": "ZR",
  "phase": "LIQUID",
  "basis": "printed",
  "quote": "Comparison of the measured [12] and present calculated activities of the components in the Cu-Zr melt (reference states: liquid pure components)",
  "where": "table 3 caption, p. 7",
  "record_reference_state_agrees": false,
  "written_before_audit": [
   "HCP_A3"
  ]
 },
 "orchid_weight_floor": {
  "superseded": "superseded on 2026-10-24 (PI decision): the dataset weight now follows sigma_effective of the published uncertainty budget (method-class floors calibrated from ORCHID, never below ESPEI's experimental default) by default, so no opt-in is needed; this block keeps the former optional suggestion (sigma floor = ESPEI's default) for comparison only",
  "suggested_weight": 1.0,
  "weight_before_2026_10_24": 1.0,
  "weight_written": 0.172462,
  "sigma_floor": 500.0,
  "sigma_floor_unit": "J/mol",
  "rule": "former optional minimum-sigma policy (E6, superseded): sigma_eff = max(sigma, sigma_floor) with sigma_floor = ESPEI's experimental default for the property (500 J/mol for enthalpies and for the chemical potential of activities, 0.2 J/mol/K for entropies and heat capacities); suggested_weight = min(weight, 1). The printed sigma is unchanged (orchid_uncertainty); use suggested_weight when printed sigmas are much smaller than the scatter between sources (e.g. formation enthalpies printed with +-80 J/mol-atom while other measurements differ by 1-2 kJ/mol-atom)"
 },
 "orchid_phase_assignment": {
  "phases": [
   "LIQUID"
  ],
  "basis": {
   "printed_labels": 1
  },
  "rule": "tools/phase_rule.py; README.md, 'Phase assignment'"
 },
 "orchid_certification": {
  "basis": "pycalphad_invariant_agreement",
  "all_values_certified": false,
  "n_certified": 0,
  "values": [
   {
    "id": "ORC-QBFSLHIM2Y.2f907e",
    "espei_certified": false,
    "calphad_check": "not_available"
   }
  ]
 }
}

File: quickstart/sample-release/espei/experimental/CU-ZR/CuZr-06Wan.acr_zr-29.json
{
 "components": [
  "CU",
  "VA",
  "ZR"
 ],
 "phases": [
  "LIQUID"
 ],
 "conditions": {
  "P": 101325,
  "T": 1773.0,
  "X_ZR": [
   0.797
  ]
 },
 "output": "ACR_ZR",
 "values": [
  [
   [
    0.705
   ]
  ]
 ],
 "reference": "Zaitsev 2003, doi:10.1039/b305089k",
 "tags": [
  "experimental",
  "thermochemical_table",
  "no_printed_uncertainty",
  "orchid"
 ],
 "comment": "ORCHID literature values, Version 1, machine-extracted. Evidence class: experimental. ORCHID observation ids (orchid-literature `id`, one per value, in value order): ORC-7LBBMU2S24.508a38",
 "reference_state": {
  "phases": [
   "LIQUID"
  ],
  "conditions": {
   "P": 101325,
   "T": 1773.0,
   "X_ZR": 1.0
  }
 },
 "weight": 0.172401,
 "bibtex": "zaitsev2003_306816",
 "orchid": {
  "status": "Version 1, machine-extracted",
  "evidence_class": "experimental",
  "observations": [
   {
    "id": "ORC-7LBBMU2S24.508a38",
    "reader_agreement": "multi_reader",
    "paper": "doi:10.1016/j.calphad.2006.06.002",
    "measured_in": "doi:10.1039/b305089k",
    "also_read_as": [
     "ORC-7LBBMU2S24.508a38"
    ]
   }
  ],
  "papers": [
   "doi:10.1039/b305089k",
   "doi:10.1016/j.calphad.2006.06.002"
  ],
  "dois": [
   "10.1016/j.calphad.2006.06.002",
   "10.1039/b305089k"
  ],
  "source_dataset": "db-v2.1/general/espei/CuZr-06Wan/acr_zr-29.json",
  "values_dropped": 1
 },
 "orchid_uncertainty": {
  "unit": "1 (activity)",
  "default_sigma": {
   "value": 500.0,
   "name": "ESPEI experimental default sigma_ACR = 500 J/mol"
  },
  "weight_rule": "dataset weight = ESPEI experimental default sigma_ACR = 500 J/mol / median sigma_effective of the dataset's values (uncertainty budget of the published values: max(printed, reading, method floor) with composition / conversion in quadrature, group scatter when larger; activities: sigma_mu = R T sigma_a / a); ESPEI 0.9.1 equilibrium/activity data take one weight per dataset",
  "sigma_rule": "sigma_effective = max(sqrt(max(printed, reading, method)^2 + composition^2 + conversion^2), scatter) (literature release `uncertainty_budget`; components kept per value in `budget`)",
  "values": [
   {
    "sigma": null,
    "sigma_basis": "not printed",
    "budget": {
     "sigma_printed": null,
     "sigma_reading": 0.0005,
     "sigma_reading_mu_J_per_mol": 10.454994,
     "sigma_method": 0.1387,
     "sigma_method_mu_J_per_mol": 2900.21547,
     "sigma_composition": null,
     "sigma_scatter": null,
     "sigma_conversion": null,
     "sigma_effective": 0.1387,
     "sigma_effective_mu_J_per_mol": 2900.21547,
     "method_class": "unknown",
     "method_basis": "cleaned_below_threshold",
     "method_n_pairs": 9,
     "method_entry": "value_types/ACTIVITY/classes/unknown"
    },
    "sigma_effective_used": 2900.21547,
    "weight_per_value_equivalent": 0.172401,
    "weight_used": 0.172401
   }
  ]
 },
 "orchid_reference_state": {
  "element": "ZR",
  "phase": "LIQUID",
  "basis": "printed",
  "quote": "Comparison of the measured [12] and present calculated activities of the components in the Cu-Zr melt (reference states: liquid pure components)",
  "where": "table 3 caption, p. 7",
  "record_reference_state_agrees": false,
  "written_before_audit": [
   "HCP_A3"
  ]
 },
 "orchid_weight_floor": {
  "superseded": "superseded on 2026-10-24 (PI decision): the dataset weight now follows sigma_effective of the published uncertainty budget (method-class floors calibrated from ORCHID, never below ESPEI's experimental default) by default, so no opt-in is needed; this block keeps the former optional suggestion (sigma floor = ESPEI's default) for comparison only",
  "suggested_weight": 1.0,
  "weight_before_2026_10_24": 1.0,
  "weight_written": 0.172401,
  "sigma_floor": 500.0,
  "sigma_floor_unit": "J/mol",
  "rule": "former optional minimum-sigma policy (E6, superseded): sigma_eff = max(sigma, sigma_floor) with sigma_floor = ESPEI's experimental default for the property (500 J/mol for enthalpies and for the chemical potential of activities, 0.2 J/mol/K for entropies and heat capacities); suggested_weight = min(weight, 1). The printed sigma is unchanged (orchid_uncertainty); use suggested_weight when printed sigmas are much smaller than the scatter between sources (e.g. formation enthalpies printed with +-80 J/mol-atom while other measurements differ by 1-2 kJ/mol-atom)"
 },
 "orchid_phase_assignment": {
  "phases": [
   "LIQUID"
  ],
  "basis": {
   "printed_labels": 1
  },
  "rule": "tools/phase_rule.py; README.md, 'Phase assignment'"
 },
 "orchid_certification": {
  "basis": "pycalphad_invariant_agreement",
  "all_values_certified": false,
  "n_certified": 0,
  "values": [
   {
    "id": "ORC-7LBBMU2S24.508a38",
    "espei_certified": false,
    "calphad_check": "not_available"
   }
  ]
 }
}
