Repository: orchid-calphad/orchid-examples

# Quickstart: one system from the ORCHID release to ESPEI

`quickstart.ipynb` (executed, outputs saved) shows the basic moves on Cu–Zr:

1. query a system from the Parquet release (`parquet/literature_values.parquet`);
2. filter values by `accepted`, `evidence_class` and `reader_agreement`;
3. plot experimental against DFT formation enthalpies (`parquet/dft_parity.parquet`, Materials Project and OQMD);
4. export the ESPEI datasets of one description (`espei/`, CuZr-94Zen-LB, experimental and invariant tables, no
   single-reader datasets) with an ESPEI input skeleton, and check them with ESPEI's `load_datasets`.

File: quickstart/sample-release/espei/experimental/CU-ZR/CuZr-06Wan.acr_zr-31.json
{
 "components": [
  "CU",
  "VA",
  "ZR"
 ],
 "phases": [
  "LIQUID"
 ],
 "conditions": {
  "P": 101325,
  "T": 1823.0,
  "X_ZR": [
   0.85
  ]
 },
 "output": "ACR_ZR",
 "values": [
  [
   [
    0.786
   ]
  ]
 ],
 "reference": "Zaitsev 2003, doi:10.1039/b305089k",
 "tags": [
  "experimental",
  "thermochemical_table",
  "no_printed_uncertainty",
  "orchid"
 ],
 "comment": "ORCHID literature values, Version 1, machine-extracted. Evidence class: experimental. ORCHID observation ids (orchid-literature `id`, one per value, in value order): ORC-2KRHGPYFBW.8277c4",
 "reference_state": {
  "phases": [
   "LIQUID"
  ],
  "conditions": {
   "P": 101325,
   "T": 1823.0,
   "X_ZR": 1.0
  }
 },
 "weight": 0.172395,
 "bibtex": "zaitsev2003_306816",
 "orchid": {
  "status": "Version 1, machine-extracted",
  "evidence_class": "experimental",
  "observations": [
   {
    "id": "ORC-2KRHGPYFBW.8277c4",
    "reader_agreement": "multi_reader",
    "paper": "doi:10.1016/j.calphad.2006.06.002",
    "measured_in": "doi:10.1039/b305089k",
    "also_read_as": [
     "ORC-2KRHGPYFBW.8277c4"
    ]
   }
  ],
  "papers": [
   "doi:10.1039/b305089k",
   "doi:10.1016/j.calphad.2006.06.002"
  ],
  "dois": [
   "10.1016/j.calphad.2006.06.002",
   "10.1039/b305089k"
  ],
  "source_dataset": "db-v2.1/general/espei/CuZr-06Wan/acr_zr-31.json",
  "values_dropped": 1
 },
 "orchid_uncertainty": {
  "unit": "1 (activity)",
  "default_sigma": {
   "value": 500.0,
   "name": "ESPEI experimental default sigma_ACR = 500 J/mol"
  },
  "weight_rule": "dataset weight = ESPEI experimental default sigma_ACR = 500 J/mol / median sigma_effective of the dataset's values (uncertainty budget of the published values: max(printed, reading, method floor) with composition / conversion in quadrature, group scatter when larger; activities: sigma_mu = R T sigma_a / a); ESPEI 0.9.1 equilibrium/activity data take one weight per dataset",
  "sigma_rule": "sigma_effective = max(sqrt(max(printed, reading, method)^2 + composition^2 + conversion^2), scatter) (literature release `uncertainty_budget`; components kept per value in `budget`)",
  "values": [
   {
    "sigma": null,
    "sigma_basis": "not printed",
    "budget": {
     "sigma_printed": null,
     "sigma_reading": 0.0005,
     "sigma_reading_mu_J_per_mol": 9.642026,
     "sigma_method": 0.1504,
     "sigma_method_mu_J_per_mol": 2900.321513,
     "sigma_composition": null,
     "sigma_scatter": null,
     "sigma_conversion": null,
     "sigma_effective": 0.1504,
     "sigma_effective_mu_J_per_mol": 2900.321513,
     "method_class": "unknown",
     "method_basis": "cleaned_below_threshold",
     "method_n_pairs": 9,
     "method_entry": "value_types/ACTIVITY/classes/unknown"
    },
    "sigma_effective_used": 2900.321513,
    "weight_per_value_equivalent": 0.172395,
    "weight_used": 0.172395
   }
  ]
 },
 "orchid_reference_state": {
  "element": "ZR",
  "phase": "LIQUID",
  "basis": "printed",
  "quote": "Comparison of the measured [12] and present calculated activities of the components in the Cu-Zr melt (reference states: liquid pure components)",
  "where": "table 3 caption, p. 7",
  "record_reference_state_agrees": false,
  "written_before_audit": [
   "HCP_A3"
  ]
 },
 "orchid_weight_floor": {
  "superseded": "superseded on 2026-10-24 (PI decision): the dataset weight now follows sigma_effective of the published uncertainty budget (method-class floors calibrated from ORCHID, never below ESPEI's experimental default) by default, so no opt-in is needed; this block keeps the former optional suggestion (sigma floor = ESPEI's default) for comparison only",
  "suggested_weight": 1.0,
  "weight_before_2026_10_24": 1.0,
  "weight_written": 0.172395,
  "sigma_floor": 500.0,
  "sigma_floor_unit": "J/mol",
  "rule": "former optional minimum-sigma policy (E6, superseded): sigma_eff = max(sigma, sigma_floor) with sigma_floor = ESPEI's experimental default for the property (500 J/mol for enthalpies and for the chemical potential of activities, 0.2 J/mol/K for entropies and heat capacities); suggested_weight = min(weight, 1). The printed sigma is unchanged (orchid_uncertainty); use suggested_weight when printed sigmas are much smaller than the scatter between sources (e.g. formation enthalpies printed with +-80 J/mol-atom while other measurements differ by 1-2 kJ/mol-atom)"
 },
 "orchid_phase_assignment": {
  "phases": [
   "LIQUID"
  ],
  "basis": {
   "printed_labels": 1
  },
  "rule": "tools/phase_rule.py; README.md, 'Phase assignment'"
 },
 "orchid_certification": {
  "basis": "pycalphad_invariant_agreement",
  "all_values_certified": false,
  "n_certified": 0,
  "values": [
   {
    "id": "ORC-2KRHGPYFBW.8277c4",
    "espei_certified": false,
    "calphad_check": "not_available"
   }
  ]
 }
}

File: quickstart/sample-release/espei/experimental/CU-ZR/CuZr-08Tur.hmr-00-CU5ZR_C15B.json
{
 "components": [
  "CU",
  "VA",
  "ZR"
 ],
 "phases": [
  "CU5ZR_C15B"
 ],
 "conditions": {
  "P": 101325,
  "T": 298.15
 },
 "output": "HM_FORM",
 "values": [
  [
   [
    -8700.0
   ]
  ]
 ],
 "reference": "Turchanin 2008, doi:10.1007/s11106-008-9039-x",
 "tags": [
  "experimental",
  "thermochemical_table",
  "orchid_caveat",
  "orchid",
  "compound_formation_endmember"
 ],
 "comment": "ORCHID literature values, Version 1, machine-extracted. Evidence class: experimental. ORCHID observation ids (orchid-literature `id`, one per value, in value order): ORC-56OXWXS2EA",
 "orchid_temperature_note": "temperature from the published records (page-checked correction of the stored temperature)",
 "weight": 0.129099,
 "bibtex": "turchanin2008_458466",
 "orchid": {
  "status": "Version 1, machine-extracted",
  "evidence_class": "experimental",
  "observations": [
   {
    "id": "ORC-56OXWXS2EA",
    "reader_agreement": "multi_reader",
    "paper": "doi:10.1007/s11106-008-9039-x",
    "caveats": [
     "basis_inferred_from_magnitude"
    ]
   }
  ],
  "papers": [
   "doi:10.1007/s11106-008-9039-x",
   "doi:10.1515/ijmr-1989-800410"
  ],
  "dois": [
   "10.1007/s11106-008-9039-x",
   "10.1515/ijmr-1989-800410"
  ],
  "source_dataset": "db-v2.1/general/espei/CuZr-08Tur/hmr-00.json"
 },
 "orchid_uncertainty": {
  "unit": "J/mol-atom",
  "default_sigma": {
   "value": 500.0,
   "name": "ESPEI experimental default sigma_HM = 500 J/mol"
  },
  "weight_rule": "dataset weight = ESPEI experimental default sigma_HM = 500 J/mol / median sigma_effective of the dataset's values (uncertainty budget of the published values: max(printed, reading, method floor) with composition / conversion in quadrature, group scatter when larger); ESPEI 0.9.1 equilibrium/activity data take one weight per dataset",
  "sigma_rule": "sigma_effective = max(sqrt(max(printed, reading, method)^2 + composition^2 + conversion^2), scatter) (literature release `uncertainty_budget`; components kept per value in `budget`)",
  "values": [
   {
    "sigma": 2522.0,
    "sigma_basis": "printed",
    "budget": {
     "sigma_printed": 1900.0,
     "sigma_reading": 0.5,
     "sigma_method": 3500.0,
     "sigma_composition": 1658.0,
     "sigma_scatter": null,
     "sigma_conversion": null,
     "sigma_effective": 3873.0,
     "method_class": "unknown",
     "method_basis": "calibrated",
     "method_n_pairs": 296,
     "method_entry": "value_types/HM_FORM/classes/unknown"
    },
    "printed": {
     "value": 2.522,
     "unit": "kJ/mol-atom",
     "interval": "printed sigma combined in quadrature with |dx| x local hull slope: the source measured the historical formula of this phase (page-checked; printed sigma in the record's uncertainty_stored)",
     "coverage": "printed_with_composition_offset",
     "note": "sqrt(1.900^2 + (|dx| 0.0333 x slope 49.74 kJ/mol per unit x)^2): printed sigma and the offset between Cu4Zr (measured, x_Zr 0.2000) and Cu5Zr (x_Zr 0.1667); slope = median |slope| of the 298.15 K lower hull segment in nine Cu-Zr assessments (open-tdb sgte-binary CuZr-*.tdb)"
    },
    "sigma_effective_used": 3873.0,
    "weight_per_value_equivalent": 0.129099,
    "weight_used": 0.129099
   }
  ]
 },
 "orchid_weight_floor": {
  "superseded": "superseded on 2026-10-24 (PI decision): the dataset weight now follows sigma_effective of the published uncertainty budget (method-class floors calibrated from ORCHID, never below ESPEI's experimental default) by default, so no opt-in is needed; this block keeps the former optional suggestion (sigma floor = ESPEI's default) for comparison only",
  "suggested_weight": 0.198255,
  "weight_before_2026_10_24": 0.198255,
  "weight_written": 0.129099,
  "sigma_floor": 500.0,
  "sigma_floor_unit": "J/mol",
  "rule": "former optional minimum-sigma policy (E6, superseded): sigma_eff = max(sigma, sigma_floor) with sigma_floor = ESPEI's experimental default for the property (500 J/mol for enthalpies and for the chemical potential of activities, 0.2 J/mol/K for entropies and heat capacities); suggested_weight = min(weight, 1). The printed sigma is unchanged (orchid_uncertainty); use suggested_weight when printed sigmas are much smaller than the scatter between sources (e.g. formation enthalpies printed with +-80 J/mol-atom while other measurements differ by 1-2 kJ/mol-atom)"
 },
 "orchid_phase_assignment": {
  "phases": [
   "CU5ZR_C15B"
  ],
  "basis": {
   "printed_labels": 1
  },
  "rule": "tools/phase_rule.py; README.md, 'Phase assignment'",
  "endmember": {
   "tdb": "CuZr-08Tur.tdb",
   "path": "databases/sgte-binary/CuZr-08Tur.tdb",
   "sha256": "799997b40952ad1681f7d16b2caa00b3527482981d9d5f934b73468107a1b9c3",
   "phase": "CU5ZR_C15B",
   "reference": "SER phases of the TDB's ELEMENT lines (ESPEI _FORM convention); the value's printed reference state names the same phases (or none)"
  }
 },
 "solver": {
  "mode": "manual",
  "sublattice_site_ratios": [
   5.0,
   1.0
  ],
  "sublattice_configurations": [
   [
    "CU",
    "ZR"
   ]
  ]
 },
 "orchid_certification": {
  "basis": "pycalphad_invariant_agreement",
  "all_values_certified": false,
  "n_certified": 0,
  "values": [
   {
    "id": "ORC-56OXWXS2EA",
    "espei_certified": false,
    "calphad_check": "not_available"
   }
  ]
 }
}

File: quickstart/sample-release/espei/experimental/CU-ZR/CuZr-08Tur.hmr-01-CU5ZR_C15B.json
{
 "components": [
  "CU",
  "VA",
  "ZR"
 ],
 "phases": [
  "CU5ZR_C15B"
 ],
 "conditions": {
  "P": 101325,
  "T": 1123.0
 },
 "output": "HM_FORM",
 "values": [
  [
   [
    -9624.0
   ]
  ]
 ],
 "reference": "Turchanin 2008, doi:10.1007/s11106-008-9039-x",
 "tags": [
  "experimental",
  "thermochemical_table",
  "orchid_caveat",
  "orchid",
  "compound_formation_endmember"
 ],
 "comment": "ORCHID literature values, Version 1, machine-extracted. Evidence class: experimental. ORCHID observation ids (orchid-literature `id`, one per value, in value order): ORC-NZAYQW3LOM.274579",
 "orchid_value_note": "value from the published records: page-checked conversion of the printed value to the TDB's SER reference phases at the same temperature (record `corrections`, field value, evidence.conversion; the printed value is kept in the record)",
 "weight": 0.139353,
 "bibtex": "turchanin2008_458466",
 "orchid": {
  "status": "Version 1, machine-extracted",
  "evidence_class": "experimental",
  "observations": [
   {
    "id": "ORC-NZAYQW3LOM.274579",
    "reader_agreement": "multi_reader",
    "paper": "doi:10.1007/s11106-008-9039-x",
    "caveats": [
     "basis_inferred_from_magnitude"
    ]
   }
  ],
  "papers": [
   "doi:10.1007/s11106-008-9039-x"
  ],
  "dois": [
   "10.1007/s11106-008-9039-x"
  ],
  "source_dataset": "db-v2.1/general/espei/CuZr-08Tur/hmr-01.json"
 },
 "orchid_uncertainty": {
  "unit": "J/mol-atom",
  "default_sigma": {
   "value": 500.0,
   "name": "ESPEI experimental default sigma_HM = 500 J/mol"
  },
  "weight_rule": "dataset weight = ESPEI experimental default sigma_HM = 500 J/mol / median sigma_effective of the dataset's values (uncertainty budget of the published values: max(printed, reading, method floor) with composition / conversion in quadrature, group scatter when larger); ESPEI 0.9.1 equilibrium/activity data take one weight per dataset",
  "sigma_rule": "sigma_effective = max(sqrt(max(printed, reading, method)^2 + composition^2 + conversion^2), scatter) (literature release `uncertainty_budget`; components kept per value in `budget`)",
  "values": [
   {
    "sigma": 788.0,
    "sigma_basis": "printed",
    "budget": {
     "sigma_printed": 77.0,
     "sigma_reading": 0.4632,
     "sigma_method": 3500.0,
     "sigma_composition": 784.0,
     "sigma_scatter": null,
     "sigma_conversion": 76.49,
     "sigma_effective": 3588.0,
     "method_class": "unknown",
     "method_basis": "calibrated",
     "method_n_pairs": 296,
     "method_entry": "value_types/HM_FORM/classes/unknown"
    },
    "printed": {
     "value": 0.788,
     "unit": "kJ/mol-atom",
     "interval": "printed sigma combined in quadrature with |dx| x local hull slope: the source measured the historical formula of this phase (page-checked; printed sigma in the record's uncertainty_stored)",
     "coverage": "printed_with_composition_offset",
     "note": "sqrt(0.077^2 + (|dx| 0.0152 x slope 51.76 kJ/mol per unit x)^2): printed sigma and the offset between Cu9Zr2 (measured, x_Zr 0.1818) and Cu5Zr (x_Zr 0.1667); slope = median |slope| of the 298.15 K lower hull segment in nine Cu-Zr assessments (open-tdb sgte-binary CuZr-*.tdb)"
    },
    "sigma_effective_used": 3588.0,
    "weight_per_value_equivalent": 0.139353,
    "weight_used": 0.139353
   }
  ]
 },
 "orchid_weight_floor": {
  "superseded": "superseded on 2026-10-24 (PI decision): the dataset weight now follows sigma_effective of the published uncertainty budget (method-class floors calibrated from ORCHID, never below ESPEI's experimental default) by default, so no opt-in is needed; this block keeps the former optional suggestion (sigma floor = ESPEI's default) for comparison only",
  "suggested_weight": 0.634518,
  "weight_before_2026_10_24": 0.634518,
  "weight_written": 0.139353,
  "sigma_floor": 500.0,
  "sigma_floor_unit": "J/mol",
  "rule": "former optional minimum-sigma policy (E6, superseded): sigma_eff = max(sigma, sigma_floor) with sigma_floor = ESPEI's experimental default for the property (500 J/mol for enthalpies and for the chemical potential of activities, 0.2 J/mol/K for entropies and heat capacities); suggested_weight = min(weight, 1). The printed sigma is unchanged (orchid_uncertainty); use suggested_weight when printed sigmas are much smaller than the scatter between sources (e.g. formation enthalpies printed with +-80 J/mol-atom while other measurements differ by 1-2 kJ/mol-atom)"
 },
 "orchid_phase_assignment": {
  "phases": [
   "CU5ZR_C15B"
  ],
  "basis": {
   "printed_labels": 1
  },
  "rule": "tools/phase_rule.py; README.md, 'Phase assignment'",
  "endmember": {
   "tdb": "CuZr-08Tur.tdb",
   "path": "databases/sgte-binary/CuZr-08Tur.tdb",
   "sha256": "799997b40952ad1681f7d16b2caa00b3527482981d9d5f934b73468107a1b9c3",
   "phase": "CU5ZR_C15B",
   "reference": "SER phases of the TDB's ELEMENT lines (ESPEI _FORM convention); the value's printed reference state names the same phases (or none)"
  }
 },
 "solver": {
  "mode": "manual",
  "sublattice_site_ratios": [
   5.0,
   1.0
  ],
  "sublattice_configurations": [
   [
    "CU",
    "ZR"
   ]
  ]
 },
 "orchid_certification": {
  "basis": "pycalphad_invariant_agreement",
  "all_values_certified": false,
  "n_certified": 0,
  "values": [
   {
    "id": "ORC-NZAYQW3LOM.274579",
    "espei_certified": false,
    "calphad_check": "not_available"
   }
  ]
 }
}

File: quickstart/sample-release/espei/experimental/CU-ZR/CuZr-08Tur.hmr-03-CU51ZR14.json
{
 "components": [
  "CU",
  "VA",
  "ZR"
 ],
 "phases": [
  "CU51ZR14"
 ],
 "conditions": {
  "P": 101325,
  "T": 298.15
 },
 "output": "HM_FORM",
 "values": [
  [
   [
    -14070.0
   ]
  ]
 ],
 "reference": "Turchanin 2008, doi:10.1007/s11106-008-9039-x",
 "tags": [
  "experimental",
  "thermochemical_table",
  "orchid_caveat",
  "orchid",
  "compound_formation_endmember"
 ],
 "comment": "ORCHID literature values, Version 1, machine-extracted. Evidence class: experimental. ORCHID observation ids (orchid-literature `id`, one per value, in value order): ORC-24JPYAVIYR",
 "orchid_temperature_note": "temperature from the published records (page-checked correction of the stored temperature)",
 "weight": 0.132837,
 "bibtex": "turchanin2008_458466",
 "orchid": {
  "status": "Version 1, machine-extracted",
  "evidence_class": "experimental",
  "observations": [
   {
    "id": "ORC-24JPYAVIYR",
    "reader_agreement": "multi_reader",
    "paper": "doi:10.1007/s11106-008-9039-x",
    "caveats": [
     "basis_inferred_from_magnitude"
    ]
   }
  ],
  "papers": [
   "doi:10.1007/s11106-008-9039-x",
   "doi:10.1007/bf02667755"
  ],
  "dois": [
   "10.1007/bf02667755",
   "10.1007/s11106-008-9039-x"
  ],
  "source_dataset": "db-v2.1/general/espei/CuZr-08Tur/hmr-03.json"
 },
 "orchid_uncertainty": {
  "unit": "J/mol-atom",
  "default_sigma": {
   "value": 500.0,
   "name": "ESPEI experimental default sigma_HM = 500 J/mol"
  },
  "weight_rule": "dataset weight = ESPEI experimental default sigma_HM = 500 J/mol / median sigma_effective of the dataset's values (uncertainty budget of the published values: max(printed, reading, method floor) with composition / conversion in quadrature, group scatter when larger); ESPEI 0.9.1 equilibrium/activity data take one weight per dataset",
  "sigma_rule": "sigma_effective = max(sqrt(max(printed, reading, method)^2 + composition^2 + conversion^2), scatter) (literature release `uncertainty_budget`; components kept per value in `budget`)",
  "values": [
   {
    "sigma": 1860.0,
    "sigma_basis": "printed",
    "budget": {
     "sigma_printed": 1240.0,
     "sigma_reading": 0.5,
     "sigma_method": 3500.0,
     "sigma_composition": 1386.0,
     "sigma_scatter": null,
     "sigma_conversion": null,
     "sigma_effective": 3764.0,
     "method_class": "unknown",
     "method_basis": "calibrated",
     "method_n_pairs": 296,
     "method_entry": "value_types/HM_FORM/classes/unknown"
    },
    "printed": {
     "value": 1.86,
     "unit": "kJ/mol-atom",
     "interval": "printed sigma combined in quadrature with |dx| x local hull slope: the source measured the historical formula of this phase (page-checked; printed sigma in the record's uncertainty_stored)",
     "coverage": "printed_with_composition_offset",
     "note": "sqrt(1.240^2 + (|dx| 0.0346 x slope 40.05 kJ/mol per unit x)^2): printed sigma and the offset between Cu3Zr (measured, x_Zr 0.2500) and Cu51Zr14 (x_Zr 0.2154); slope = median |slope| of the 298.15 K lower hull segment in nine Cu-Zr assessments (open-tdb sgte-binary CuZr-*.tdb)"
    },
    "sigma_effective_used": 3764.0,
    "weight_per_value_equivalent": 0.132837,
    "weight_used": 0.132837
   }
  ]
 },
 "orchid_weight_floor": {
  "superseded": "superseded on 2026-10-24 (PI decision): the dataset weight now follows sigma_effective of the published uncertainty budget (method-class floors calibrated from ORCHID, never below ESPEI's experimental default) by default, so no opt-in is needed; this block keeps the former optional suggestion (sigma floor = ESPEI's default) for comparison only",
  "suggested_weight": 0.268817,
  "weight_before_2026_10_24": 0.268817,
  "weight_written": 0.132837,
  "sigma_floor": 500.0,
  "sigma_floor_unit": "J/mol",
  "rule": "former optional minimum-sigma policy (E6, superseded): sigma_eff = max(sigma, sigma_floor) with sigma_floor = ESPEI's experimental default for the property (500 J/mol for enthalpies and for the chemical potential of activities, 0.2 J/mol/K for entropies and heat capacities); suggested_weight = min(weight, 1). The printed sigma is unchanged (orchid_uncertainty); use suggested_weight when printed sigmas are much smaller than the scatter between sources (e.g. formation enthalpies printed with +-80 J/mol-atom while other measurements differ by 1-2 kJ/mol-atom)"
 },
 "orchid_phase_assignment": {
  "phases": [
   "CU51ZR14"
  ],
  "basis": {
   "printed_labels": 1
  },
  "rule": "tools/phase_rule.py; README.md, 'Phase assignment'",
  "endmember": {
   "tdb": "CuZr-08Tur.tdb",
   "path": "databases/sgte-binary/CuZr-08Tur.tdb",
   "sha256": "799997b40952ad1681f7d16b2caa00b3527482981d9d5f934b73468107a1b9c3",
   "phase": "CU51ZR14",
   "reference": "SER phases of the TDB's ELEMENT lines (ESPEI _FORM convention); the value's printed reference state names the same phases (or none)"
  }
 },
 "solver": {
  "mode": "manual",
  "sublattice_site_ratios": [
   51.0,
   14.0
  ],
  "sublattice_configurations": [
   [
    "CU",
    "ZR"
   ]
  ]
 },
 "orchid_certification": {
  "basis": "pycalphad_invariant_agreement",
  "all_values_certified": false,
  "n_certified": 0,
  "values": [
   {
    "id": "ORC-24JPYAVIYR",
    "espei_certified": false,
    "calphad_check": "not_available"
   }
  ]
 }
}

File: quickstart/sample-release/espei/experimental/CU-ZR/CuZr-08Tur.hmr-04-CU51ZR14.json
{
 "components": [
  "CU",
  "VA",
  "ZR"
 ],
 "phases": [
  "CU51ZR14"
 ],
 "conditions": {
  "P": 101325,
  "T": 1123.0
 },
 "output": "HM_FORM",
 "values": [
  [
   [
    -10335.0
   ]
  ]
 ],
 "reference": "Turchanin 2008, doi:10.1007/s11106-008-9039-x",
 "tags": [
  "experimental",
  "thermochemical_table",
  "orchid_caveat",
  "orchid",
  "compound_formation_endmember"
 ],
 "comment": "ORCHID literature values, Version 1, machine-extracted. Evidence class: experimental. ORCHID observation ids (orchid-literature `id`, one per value, in value order): ORC-JTZAQ5DB2I.28d5ac",
 "orchid_value_note": "value from the published records: page-checked conversion of the printed value to the TDB's SER reference phases at the same temperature (record `corrections`, field value, evidence.conversion; the printed value is kept in the record)",
 "weight": 0.142816,
 "bibtex": "turchanin2008_458466",
 "orchid": {
  "status": "Version 1, machine-extracted",
  "evidence_class": "experimental",
  "observations": [
   {
    "id": "ORC-JTZAQ5DB2I.28d5ac",
    "reader_agreement": "multi_reader",
    "paper": "doi:10.1007/s11106-008-9039-x",
    "caveats": [
     "basis_inferred_from_magnitude"
    ]
   }
  ],
  "papers": [
   "doi:10.1007/s11106-008-9039-x"
  ],
  "dois": [
   "10.1007/s11106-008-9039-x"
  ],
  "source_dataset": "db-v2.1/general/espei/CuZr-08Tur/hmr-04.json"
 },
 "orchid_uncertainty": {
  "unit": "J/mol-atom",
  "default_sigma": {
   "value": 500.0,
   "name": "ESPEI experimental default sigma_HM = 500 J/mol"
  },
  "weight_rule": "dataset weight = ESPEI experimental default sigma_HM = 500 J/mol / median sigma_effective of the dataset's values (uncertainty budget of the published values: max(printed, reading, method floor) with composition / conversion in quadrature, group scatter when larger); ESPEI 0.9.1 equilibrium/activity data take one weight per dataset",
  "sigma_rule": "sigma_effective = max(sqrt(max(printed, reading, method)^2 + composition^2 + conversion^2), scatter) (literature release `uncertainty_budget`; components kept per value in `budget`)",
  "values": [
   {
    "sigma": 76.0,
    "sigma_basis": "printed",
    "budget": {
     "sigma_printed": 76.0,
     "sigma_reading": 0.4597,
     "sigma_method": 3500.0,
     "sigma_composition": null,
     "sigma_scatter": null,
     "sigma_conversion": 90.61,
     "sigma_effective": 3501.0,
     "method_class": "unknown",
     "method_basis": "calibrated",
     "method_n_pairs": 296,
     "method_entry": "value_types/HM_FORM/classes/unknown"
    },
    "printed": {
     "value": 0.076,
     "unit": "kJ/mol-atom",
     "interval": "±x printed; coverage not stated, taken as 1 sigma",
     "coverage": "1sigma_assumed"
    },
    "sigma_effective_used": 3501.0,
    "weight_per_value_equivalent": 0.142816,
    "weight_used": 0.142816
   }
  ]
 },
 "orchid_weight_floor": {
  "superseded": "superseded on 2026-10-24 (PI decision): the dataset weight now follows sigma_effective of the published uncertainty budget (method-class floors calibrated from ORCHID, never below ESPEI's experimental default) by default, so no opt-in is needed; this block keeps the former optional suggestion (sigma floor = ESPEI's default) for comparison only",
  "suggested_weight": 1.0,
  "weight_before_2026_10_24": 6.578947,
  "weight_written": 0.142816,
  "sigma_floor": 500.0,
  "sigma_floor_unit": "J/mol",
  "rule": "former optional minimum-sigma policy (E6, superseded): sigma_eff = max(sigma, sigma_floor) with sigma_floor = ESPEI's experimental default for the property (500 J/mol for enthalpies and for the chemical potential of activities, 0.2 J/mol/K for entropies and heat capacities); suggested_weight = min(weight, 1). The printed sigma is unchanged (orchid_uncertainty); use suggested_weight when printed sigmas are much smaller than the scatter between sources (e.g. formation enthalpies printed with +-80 J/mol-atom while other measurements differ by 1-2 kJ/mol-atom)"
 },
 "orchid_phase_assignment": {
  "phases": [
   "CU51ZR14"
  ],
  "basis": {
   "printed_labels": 1
  },
  "rule": "tools/phase_rule.py; README.md, 'Phase assignment'",
  "endmember": {
   "tdb": "CuZr-08Tur.tdb",
   "path": "databases/sgte-binary/CuZr-08Tur.tdb",
   "sha256": "799997b40952ad1681f7d16b2caa00b3527482981d9d5f934b73468107a1b9c3",
   "phase": "CU51ZR14",
   "reference": "SER phases of the TDB's ELEMENT lines (ESPEI _FORM convention); the value's printed reference state names the same phases (or none)"
  }
 },
 "solver": {
  "mode": "manual",
  "sublattice_site_ratios": [
   51.0,
   14.0
  ],
  "sublattice_configurations": [
   [
    "CU",
    "ZR"
   ]
  ]
 },
 "orchid_certification": {
  "basis": "pycalphad_invariant_agreement",
  "all_values_certified": false,
  "n_certified": 0,
  "values": [
   {
    "id": "ORC-JTZAQ5DB2I.28d5ac",
    "espei_certified": false,
    "calphad_check": "not_available"
   }
  ]
 }
}

File: quickstart/sample-release/espei/experimental/CU-ZR/CuZr-08Tur.hmr-06-CU8ZR3.json
{
 "components": [
  "CU",
  "VA",
  "ZR"
 ],
 "phases": [
  "CU8ZR3"
 ],
 "conditions": {
  "P": 101325,
  "T": 1123.0
 },
 "output": "HM_FORM",
 "values": [
  [
   [
    -11982.0
   ]
  ]
 ],
 "reference": "Turchanin 2008, doi:10.1007/s11106-008-9039-x",
 "tags": [
  "experimental",
  "thermochemical_table",
  "orchid_caveat",
  "orchid",
  "compound_formation_endmember"
 ],
 "comment": "ORCHID literature values, Version 1, machine-extracted. Evidence class: experimental. ORCHID observation ids (orchid-literature `id`, one per value, in value order): ORC-UGI6UJCAPF.4d8255",
 "orchid_value_note": "value from the published records: page-checked conversion of the printed value to the TDB's SER reference phases at the same temperature (record `corrections`, field value, evidence.conversion; the printed value is kept in the record)",
 "weight": 0.142776,
 "bibtex": "turchanin2008_458466",
 "orchid": {
  "status": "Version 1, machine-extracted",
  "evidence_class": "experimental",
  "observations": [
   {
    "id": "ORC-UGI6UJCAPF.4d8255",
    "reader_agreement": "multi_reader",
    "paper": "doi:10.1007/s11106-008-9039-x",
    "caveats": [
     "basis_inferred_from_magnitude"
    ]
   }
  ],
  "papers": [
   "doi:10.1007/s11106-008-9039-x"
  ],
  "dois": [
   "10.1007/s11106-008-9039-x"
  ],
  "source_dataset": "db-v2.1/general/espei/CuZr-08Tur/hmr-06.json"
 },
 "orchid_uncertainty": {
  "unit": "J/mol-atom",
  "default_sigma": {
   "value": 500.0,
   "name": "ESPEI experimental default sigma_HM = 500 J/mol"
  },
  "weight_rule": "dataset weight = ESPEI experimental default sigma_HM = 500 J/mol / median sigma_effective of the dataset's values (uncertainty budget of the published values: max(printed, reading, method floor) with composition / conversion in quadrature, group scatter when larger); ESPEI 0.9.1 equilibrium/activity data take one weight per dataset",
  "sigma_rule": "sigma_effective = max(sqrt(max(printed, reading, method)^2 + composition^2 + conversion^2), scatter) (literature release `uncertainty_budget`; components kept per value in `budget`)",
  "values": [
   {
    "sigma": 83.0,
    "sigma_basis": "printed",
    "budget": {
     "sigma_printed": 83.0,
     "sigma_reading": 0.4563,
     "sigma_method": 3500.0,
     "sigma_composition": null,
     "sigma_scatter": null,
     "sigma_conversion": 114.7,
     "sigma_effective": 3502.0,
     "method_class": "unknown",
     "method_basis": "calibrated",
     "method_n_pairs": 296,
     "method_entry": "value_types/HM_FORM/classes/unknown"
    },
    "printed": {
     "value": 0.083,
     "unit": "kJ/mol-atom",
     "interval": "±x printed; coverage not stated, taken as 1 sigma",
     "coverage": "1sigma_assumed"
    },
    "sigma_effective_used": 3502.0,
    "weight_per_value_equivalent": 0.142776,
    "weight_used": 0.142776
   }
  ]
 },
 "orchid_weight_floor": {
  "superseded": "superseded on 2026-10-24 (PI decision): the dataset weight now follows sigma_effective of the published uncertainty budget (method-class floors calibrated from ORCHID, never below ESPEI's experimental default) by default, so no opt-in is needed; this block keeps the former optional suggestion (sigma floor = ESPEI's default) for comparison only",
  "suggested_weight": 1.0,
  "weight_before_2026_10_24": 6.024096,
  "weight_written": 0.142776,
  "sigma_floor": 500.0,
  "sigma_floor_unit": "J/mol",
  "rule": "former optional minimum-sigma policy (E6, superseded): sigma_eff = max(sigma, sigma_floor) with sigma_floor = ESPEI's experimental default for the property (500 J/mol for enthalpies and for the chemical potential of activities, 0.2 J/mol/K for entropies and heat capacities); suggested_weight = min(weight, 1). The printed sigma is unchanged (orchid_uncertainty); use suggested_weight when printed sigmas are much smaller than the scatter between sources (e.g. formation enthalpies printed with +-80 J/mol-atom while other measurements differ by 1-2 kJ/mol-atom)"
 },
 "orchid_phase_assignment": {
  "phases": [
   "CU8ZR3"
  ],
  "basis": {
   "printed_labels": 1
  },
  "rule": "tools/phase_rule.py; README.md, 'Phase assignment'",
  "endmember": {
   "tdb": "CuZr-08Tur.tdb",
   "path": "databases/sgte-binary/CuZr-08Tur.tdb",
   "sha256": "799997b40952ad1681f7d16b2caa00b3527482981d9d5f934b73468107a1b9c3",
   "phase": "CU8ZR3",
   "reference": "SER phases of the TDB's ELEMENT lines (ESPEI _FORM convention); the value's printed reference state names the same phases (or none)"
  }
 },
 "solver": {
  "mode": "manual",
  "sublattice_site_ratios": [
   8.0,
   3.0
  ],
  "sublattice_configurations": [
   [
    "CU",
    "ZR"
   ]
  ]
 },
 "orchid_certification": {
  "basis": "pycalphad_invariant_agreement",
  "all_values_certified": false,
  "n_certified": 0,
  "values": [
   {
    "id": "ORC-UGI6UJCAPF.4d8255",
    "espei_certified": false,
    "calphad_check": "not_available"
   }
  ]
 }
}

File: quickstart/sample-release/espei/experimental/CU-ZR/CuZr-08Tur.hmr-08-CU10ZR7.json
{
 "components": [
  "CU",
  "VA",
  "ZR"
 ],
 "phases": [
  "CU10ZR7"
 ],
 "conditions": {
  "P": 101325,
  "T": 298.15
 },
 "output": "HM_FORM",
 "values": [
  [
   [
    -12310.0
   ]
  ]
 ],
 "reference": "Turchanin 2008, doi:10.1007/s11106-008-9039-x",
 "tags": [
  "experimental",
  "thermochemical_table",
  "orchid_caveat",
  "orchid",
  "compound_formation_endmember"
 ],
 "comment": "ORCHID literature values, Version 1, machine-extracted. Evidence class: experimental. ORCHID observation ids (orchid-literature `id`, one per value, in value order): ORC-HY37OYY4XL",
 "orchid_temperature_note": "temperature from the published records (page-checked correction of the stored temperature)",
 "weight": 0.08881,
 "bibtex": "turchanin2008_458466",
 "orchid": {
  "status": "Version 1, machine-extracted",
  "evidence_class": "experimental",
  "observations": [
   {
    "id": "ORC-HY37OYY4XL",
    "reader_agreement": "multi_reader",
    "paper": "doi:10.1007/s11106-008-9039-x",
    "caveats": [
     "basis_inferred_from_magnitude"
    ]
   }
  ],
  "papers": [
   "doi:10.1007/s11106-008-9039-x",
   "doi:10.1007/bf02667755"
  ],
  "dois": [
   "10.1007/bf02667755",
   "10.1007/s11106-008-9039-x"
  ],
  "source_dataset": "db-v2.1/general/espei/CuZr-08Tur/hmr-08.json"
 },
 "orchid_uncertainty": {
  "unit": "J/mol-atom",
  "default_sigma": {
   "value": 500.0,
   "name": "ESPEI experimental default sigma_HM = 500 J/mol"
  },
  "weight_rule": "dataset weight = ESPEI experimental default sigma_HM = 500 J/mol / median sigma_effective of the dataset's values (uncertainty budget of the published values: max(printed, reading, method floor) with composition / conversion in quadrature, group scatter when larger); ESPEI 0.9.1 equilibrium/activity data take one weight per dataset",
  "sigma_rule": "sigma_effective = max(sqrt(max(printed, reading, method)^2 + composition^2 + conversion^2), scatter) (literature release `uncertainty_budget`; components kept per value in `budget`)",
  "values": [
   {
    "sigma": 5630.0,
    "sigma_basis": "printed",
    "budget": {
     "sigma_printed": 240.0,
     "sigma_reading": 0.5,
     "sigma_method": 3500.0,
     "sigma_composition": 471.4,
     "sigma_scatter": 5630.0,
     "sigma_conversion": null,
     "sigma_effective": 5630.0,
     "method_class": "unknown",
     "method_basis": "calibrated",
     "method_n_pairs": 296,
     "method_entry": "value_types/HM_FORM/classes/unknown"
    },
    "printed": {
     "value": 5.63,
     "unit": "kJ/mol-atom",
     "interval": "sample standard deviation of the independent measurements of this compound (page-checked; the printed sigma, kept in the record's uncertainty_stored, is smaller than their scatter)",
     "coverage": "scatter_between_sources"
    },
    "sigma_effective_used": 5630.0,
    "weight_per_value_equivalent": 0.08881,
    "weight_used": 0.08881
   }
  ]
 },
 "orchid_weight_floor": {
  "superseded": "superseded on 2026-10-24 (PI decision): the dataset weight now follows sigma_effective of the published uncertainty budget (method-class floors calibrated from ORCHID, never below ESPEI's experimental default) by default, so no opt-in is needed; this block keeps the former optional suggestion (sigma floor = ESPEI's default) for comparison only",
  "suggested_weight": 0.08881,
  "weight_before_2026_10_24": 0.08881,
  "weight_written": 0.08881,
  "sigma_floor": 500.0,
  "sigma_floor_unit": "J/mol",
  "rule": "former optional minimum-sigma policy (E6, superseded): sigma_eff = max(sigma, sigma_floor) with sigma_floor = ESPEI's experimental default for the property (500 J/mol for enthalpies and for the chemical potential of activities, 0.2 J/mol/K for entropies and heat capacities); suggested_weight = min(weight, 1). The printed sigma is unchanged (orchid_uncertainty); use suggested_weight when printed sigmas are much smaller than the scatter between sources (e.g. formation enthalpies printed with +-80 J/mol-atom while other measurements differ by 1-2 kJ/mol-atom)"
 },
 "orchid_phase_assignment": {
  "phases": [
   "CU10ZR7"
  ],
  "basis": {
   "printed_labels": 1
  },
  "rule": "tools/phase_rule.py; README.md, 'Phase assignment'",
  "endmember": {
   "tdb": "CuZr-08Tur.tdb",
   "path": "databases/sgte-binary/CuZr-08Tur.tdb",
   "sha256": "799997b40952ad1681f7d16b2caa00b3527482981d9d5f934b73468107a1b9c3",
   "phase": "CU10ZR7",
   "reference": "SER phases of the TDB's ELEMENT lines (ESPEI _FORM convention); the value's printed reference state names the same phases (or none)"
  }
 },
 "solver": {
  "mode": "manual",
  "sublattice_site_ratios": [
   10.0,
   7.0
  ],
  "sublattice_configurations": [
   [
    "CU",
    "ZR"
   ]
  ]
 },
 "orchid_certification": {
  "basis": "pycalphad_invariant_agreement",
  "all_values_certified": false,
  "n_certified": 0,
  "values": [
   {
    "id": "ORC-HY37OYY4XL",
    "espei_certified": false,
    "calphad_check": "not_available"
   }
  ]
 }
}

File: quickstart/sample-release/espei/experimental/CU-ZR/CuZr-08Tur.hmr-09-CU10ZR7.json
{
 "components": [
  "CU",
  "VA",
  "ZR"
 ],
 "phases": [
  "CU10ZR7"
 ],
 "conditions": {
  "P": 101325,
  "T": 1123.0
 },
 "output": "HM_FORM",
 "values": [
  [
   [
    -20272.0
   ]
  ]
 ],
 "reference": "Turchanin 2008, doi:10.1007/s11106-008-9039-x",
 "tags": [
  "experimental",
  "thermochemical_table",
  "orchid_caveat",
  "orchid",
  "compound_formation_endmember"
 ],
 "comment": "ORCHID literature values, Version 1, machine-extracted. Evidence class: experimental. ORCHID observation ids (orchid-literature `id`, one per value, in value order): ORC-BGGPICFMTF.a7b5c8",
 "orchid_value_note": "value from the published records: page-checked conversion of the printed value to the TDB's SER reference phases at the same temperature (record `corrections`, field value, evidence.conversion; the printed value is kept in the record)",
 "weight": 0.08881,
 "bibtex": "turchanin2008_458466",
 "orchid": {
  "status": "Version 1, machine-extracted",
  "evidence_class": "experimental",
  "observations": [
   {
    "id": "ORC-BGGPICFMTF.a7b5c8",
    "reader_agreement": "multi_reader",
    "paper": "doi:10.1007/s11106-008-9039-x",
    "caveats": [
     "basis_inferred_from_magnitude"
    ]
   }
  ],
  "papers": [
   "doi:10.1007/s11106-008-9039-x"
  ],
  "dois": [
   "10.1007/s11106-008-9039-x"
  ],
  "source_dataset": "db-v2.1/general/espei/CuZr-08Tur/hmr-09.json"
 },
 "orchid_uncertainty": {
  "unit": "J/mol-atom",
  "default_sigma": {
   "value": 500.0,
   "name": "ESPEI experimental default sigma_HM = 500 J/mol"
  },
  "weight_rule": "dataset weight = ESPEI experimental default sigma_HM = 500 J/mol / median sigma_effective of the dataset's values (uncertainty budget of the published values: max(printed, reading, method floor) with composition / conversion in quadrature, group scatter when larger); ESPEI 0.9.1 equilibrium/activity data take one weight per dataset",
  "sigma_rule": "sigma_effective = max(sqrt(max(printed, reading, method)^2 + composition^2 + conversion^2), scatter) (literature release `uncertainty_budget`; components kept per value in `budget`)",
  "values": [
   {
    "sigma": 5630.0,
    "sigma_basis": "printed",
    "budget": {
     "sigma_printed": 259.0,
     "sigma_reading": 0.4606,
     "sigma_method": 3500.0,
     "sigma_composition": null,
     "sigma_scatter": 5630.0,
     "sigma_conversion": 173.2,
     "sigma_effective": 5630.0,
     "method_class": "unknown",
     "method_basis": "calibrated",
     "method_n_pairs": 296,
     "method_entry": "value_types/HM_FORM/classes/unknown"
    },
    "printed": {
     "value": 5.63,
     "unit": "kJ/mol-atom",
     "interval": "sample standard deviation of the independent measurements of this compound (page-checked; the printed sigma, kept in the record's uncertainty_stored, is smaller than their scatter)",
     "coverage": "scatter_between_sources"
    },
    "sigma_effective_used": 5630.0,
    "weight_per_value_equivalent": 0.08881,
    "weight_used": 0.08881
   }
  ]
 },
 "orchid_weight_floor": {
  "superseded": "superseded on 2026-10-24 (PI decision): the dataset weight now follows sigma_effective of the published uncertainty budget (method-class floors calibrated from ORCHID, never below ESPEI's experimental default) by default, so no opt-in is needed; this block keeps the former optional suggestion (sigma floor = ESPEI's default) for comparison only",
  "suggested_weight": 0.08881,
  "weight_before_2026_10_24": 0.08881,
  "weight_written": 0.08881,
  "sigma_floor": 500.0,
  "sigma_floor_unit": "J/mol",
  "rule": "former optional minimum-sigma policy (E6, superseded): sigma_eff = max(sigma, sigma_floor) with sigma_floor = ESPEI's experimental default for the property (500 J/mol for enthalpies and for the chemical potential of activities, 0.2 J/mol/K for entropies and heat capacities); suggested_weight = min(weight, 1). The printed sigma is unchanged (orchid_uncertainty); use suggested_weight when printed sigmas are much smaller than the scatter between sources (e.g. formation enthalpies printed with +-80 J/mol-atom while other measurements differ by 1-2 kJ/mol-atom)"
 },
 "orchid_phase_assignment": {
  "phases": [
   "CU10ZR7"
  ],
  "basis": {
   "printed_labels": 1
  },
  "rule": "tools/phase_rule.py; README.md, 'Phase assignment'",
  "endmember": {
   "tdb": "CuZr-08Tur.tdb",
   "path": "databases/sgte-binary/CuZr-08Tur.tdb",
   "sha256": "799997b40952ad1681f7d16b2caa00b3527482981d9d5f934b73468107a1b9c3",
   "phase": "CU10ZR7",
   "reference": "SER phases of the TDB's ELEMENT lines (ESPEI _FORM convention); the value's printed reference state names the same phases (or none)"
  }
 },
 "solver": {
  "mode": "manual",
  "sublattice_site_ratios": [
   10.0,
   7.0
  ],
  "sublattice_configurations": [
   [
    "CU",
    "ZR"
   ]
  ]
 },
 "orchid_certification": {
  "basis": "pycalphad_invariant_agreement",
  "all_values_certified": false,
  "n_certified": 0,
  "values": [
   {
    "id": "ORC-BGGPICFMTF.a7b5c8",
    "espei_certified": false,
    "calphad_check": "not_available"
   }
  ]
 }
}
