Repository: orchid-calphad/orchid-examples

# Quickstart: one system from the ORCHID release to ESPEI

`quickstart.ipynb` (executed, outputs saved) shows the basic moves on Cu–Zr:

1. query a system from the Parquet release (`parquet/literature_values.parquet`);
2. filter values by `accepted`, `evidence_class` and `reader_agreement`;
3. plot experimental against DFT formation enthalpies (`parquet/dft_parity.parquet`, Materials Project and OQMD);
4. export the ESPEI datasets of one description (`espei/`, CuZr-94Zen-LB, experimental and invariant tables, no
   single-reader datasets) with an ESPEI input skeleton, and check them with ESPEI's `load_datasets`.

File: quickstart/sample-release/espei/invariants/CU-ZR/CuZr-08Tur.zpf-01.json
{
 "components": [
  "CU",
  "VA",
  "ZR"
 ],
 "phases": [
  "CU10ZR7",
  "CU51ZR14",
  "CU5ZR_C15B",
  "CU8ZR3",
  "CUZR2",
  "CUZR_B2",
  "LIQUID"
 ],
 "conditions": {
  "P": 101325,
  "T": [
   1160.0,
   1185.0,
   1143.0,
   1206.0,
   1145.0,
   1279.0,
   1277.0,
   1393.0,
   1243.0
  ]
 },
 "output": "ZPF",
 "values": [
  [
   [
    "LIQUID",
    [
     "ZR"
    ],
    [
     null
    ]
   ],
   [
    "CU8ZR3",
    [
     "ZR"
    ],
    [
     null
    ]
   ],
   [
    "CU10ZR7",
    [
     "ZR"
    ],
    [
     null
    ]
   ],
   [
    "__HYPERPLANE__",
    [
     "ZR"
    ],
    [
     0.34224598949999996
    ]
   ]
  ],
  [
   [
    "LIQUID",
    [
     "ZR"
    ],
    [
     0.4118
    ]
   ],
   [
    "CU10ZR7",
    [
     "ZR"
    ],
    [
     null
    ]
   ],
   [
    "__HYPERPLANE__",
    [
     "ZR"
    ],
    [
     0.411782353
    ]
   ]
  ],
  [
   [
    "LIQUID",
    [
     "ZR"
    ],
    [
     null
    ]
   ],
   [
    "CU10ZR7",
    [
     "ZR"
    ],
    [
     null
    ]
   ],
   [
    "CUZR_B2",
    [
     "ZR"
    ],
    [
     null
    ]
   ],
   [
    "__HYPERPLANE__",
    [
     "ZR"
    ],
    [
     0.4558823529
    ]
   ]
  ],
  [
   [
    "LIQUID",
    [
     "ZR"
    ],
    [
     0.5
    ]
   ],
   [
    "CUZR_B2",
    [
     "ZR"
    ],
    [
     null
    ]
   ]
  ],
  [
   [
    "LIQUID",
    [
     "ZR"
    ],
    [
     null
    ]
   ],
   [
    "CUZR_B2",
    [
     "ZR"
    ],
    [
     null
    ]
   ],
   [
    "CUZR2",
    [
     "ZR"
    ],
    [
     null
    ]
   ],
   [
    "__HYPERPLANE__",
    [
     "ZR"
    ],
    [
     0.5833333333
    ]
   ]
  ],
  [
   [
    "LIQUID",
    [
     "ZR"
    ],
    [
     0.6667
    ]
   ],
   [
    "CUZR2",
    [
     "ZR"
    ],
    [
     null
    ]
   ],
   [
    "__HYPERPLANE__",
    [
     "ZR"
    ],
    [
     0.6666833335
    ]
   ]
  ],
  [
   [
    "LIQUID",
    [
     "ZR"
    ],
    [
     null
    ]
   ],
   [
    "CU51ZR14",
    [
     "ZR"
    ],
    [
     null
    ]
   ],
   [
    "CU5ZR_C15B",
    [
     "ZR"
    ],
    [
     null
    ]
   ],
   [
    "__HYPERPLANE__",
    [
     "ZR"
    ],
    [
     0.1985923077
    ]
   ]
  ],
  [
   [
    "LIQUID",
    [
     "ZR"
    ],
    [
     0.2154
    ]
   ],
   [
    "CU51ZR14",
    [
     "ZR"
    ],
    [
     null
    ]
   ],
   [
    "__HYPERPLANE__",
    [
     "ZR"
    ],
    [
     0.2153923075
    ]
   ]
  ],
  [
   [
    "LIQUID",
    [
     "ZR"
    ],
    [
     null
    ]
   ],
   [
    "CU51ZR14",
    [
     "ZR"
    ],
    [
     null
    ]
   ],
   [
    "CU8ZR3",
    [
     "ZR"
    ],
    [
     null
    ]
   ],
   [
    "__HYPERPLANE__",
    [
     "ZR"
    ],
    [
     0.244055944
    ]
   ]
  ]
 ],
 "reference": "Turchanin 2008, doi:10.1007/s11106-008-9039-x",
 "tags": [
  "experimental",
  "invariant_table",
  "via_assessment",
  "orchid"
 ],
 "comment": "ORCHID literature values, Version 1, machine-extracted. Evidence class: experimental. ORCHID observation ids (orchid-literature `id`, one per value, in value order): ORC-JN52P3B3AY ORC-F7APSYWJLH ORC-GKRI7O6X3N ORC-6NSN5PDW4I ORC-RSGFDH6J2C ORC-SOALR52AHT ORC-M5EZ2EPHVO ORC-TB6X5GL4ZL ORC-YWAVRM5E6J",
 "bibtex": "turchanin2008_458466",
 "orchid": {
  "status": "Version 1, machine-extracted",
  "evidence_class": "experimental",
  "observations": [
   {
    "id": "ORC-JN52P3B3AY",
    "reader_agreement": "multi_reader",
    "paper": "doi:10.1007/s11106-008-9039-x"
   },
   {
    "id": "ORC-F7APSYWJLH",
    "reader_agreement": "multi_reader",
    "paper": "doi:10.1007/s11106-008-9039-x"
   },
   {
    "id": "ORC-GKRI7O6X3N",
    "reader_agreement": "multi_reader",
    "paper": "doi:10.1007/s11106-008-9039-x"
   },
   {
    "id": "ORC-6NSN5PDW4I",
    "reader_agreement": "multi_reader",
    "paper": "doi:10.1007/s11106-008-9039-x",
    "also_reported_as": [
     {
      "id": "ORC-B5KUXLLJ4K",
      "paper": "doi:10.1007/s11669-017-0522-2",
      "dataset": "invariants/CU-ZR/CuZr-17Liu.zpf-01.json"
     }
    ]
   },
   {
    "id": "ORC-RSGFDH6J2C",
    "reader_agreement": "multi_reader",
    "paper": "doi:10.1007/s11106-008-9039-x"
   },
   {
    "id": "ORC-SOALR52AHT",
    "reader_agreement": "multi_reader",
    "paper": "doi:10.1007/s11106-008-9039-x",
    "also_reported_as": [
     {
      "id": "ORC-XFAWKPECCI",
      "paper": "doi:10.1007/s11669-017-0522-2",
      "dataset": "invariants/CU-ZR/CuZr-17Liu.zpf-01.json"
     }
    ]
   },
   {
    "id": "ORC-M5EZ2EPHVO",
    "reader_agreement": "multi_reader",
    "paper": "doi:10.1007/s11106-008-9039-x",
    "also_reported_as": [
     {
      "id": "ORC-BXTPTL5YXZ",
      "paper": "doi:10.1007/s11669-017-0522-2",
      "dataset": "invariants/CU-ZR/CuZr-17Liu.zpf-01.json"
     }
    ]
   },
   {
    "id": "ORC-TB6X5GL4ZL",
    "reader_agreement": "multi_reader",
    "paper": "doi:10.1007/s11106-008-9039-x",
    "also_reported_as": [
     {
      "id": "ORC-3MGNJFIWMV",
      "paper": "doi:10.1007/s11669-017-0522-2",
      "dataset": "invariants/CU-ZR/CuZr-17Liu.zpf-01.json"
     }
    ]
   },
   {
    "id": "ORC-YWAVRM5E6J",
    "reader_agreement": "multi_reader",
    "paper": "doi:10.1007/s11106-008-9039-x"
   }
  ],
  "papers": [
   "doi:10.1007/s11106-008-9039-x",
   "doi:10.1007/s11669-017-0522-2",
   "doi:10.1016/j.jallcom.2007.01.173"
  ],
  "dois": [
   "10.1007/s11106-008-9039-x",
   "10.1007/s11669-017-0522-2",
   "10.1016/j.jallcom.2007.01.173"
  ],
  "source_dataset": "db-v2.1/invariants/espei/CuZr-08Tur/zpf-01.json",
  "values_dropped": 1,
  "e3_merged": 4
 },
 "orchid_uncertainty": {
  "unit": "K (temperature), mole fraction (composition)",
  "values": [
   {
    "sigma": null,
    "sigma_basis": "zpf (ESPEI weighs ZPF data by a driving-force tolerance, not a value sigma; no weight set)",
    "budget": {
     "temperature_K": {
      "sigma_printed": null,
      "sigma_reading": 0.05,
      "sigma_method": 11.0,
      "sigma_composition": null,
      "sigma_scatter": null,
      "sigma_conversion": null,
      "sigma_effective": 11.0,
      "method_class": "unknown",
      "method_basis": "calibrated",
      "method_n_pairs": 4914,
      "method_entry": "value_types/T_INVARIANT/classes/unknown"
     },
     "composition_mole_fraction": {
      "sigma_printed": null,
      "sigma_reading": 5e-05,
      "sigma_method": 0.011,
      "sigma_composition": null,
      "sigma_scatter": null,
      "sigma_conversion": null,
      "sigma_effective": 0.011,
      "method_class": "unknown",
      "method_basis": "calibrated",
      "method_n_pairs": 3022,
      "method_entry": "value_types/X_PHASE/classes/unknown"
     }
    }
   },
   {
    "sigma": null,
    "sigma_basis": "zpf (ESPEI weighs ZPF data by a driving-force tolerance, not a value sigma; no weight set)",
    "temperature_sigma_K": 3.0,
    "temperature_sigma_basis": "printed (coverage not stated, taken as 1 sigma)",
    "budget": {
     "temperature_K": {
      "sigma_printed": 3.0,
      "sigma_reading": 0.05,
      "sigma_method": 11.0,
      "sigma_composition": null,
      "sigma_scatter": null,
      "sigma_conversion": null,
      "sigma_effective": 11.0,
      "method_class": "unknown",
      "method_basis": "calibrated",
      "method_n_pairs": 4914,
      "method_entry": "value_types/T_INVARIANT/classes/unknown"
     },
     "composition_mole_fraction": {
      "sigma_printed": null,
      "sigma_reading": 5e-05,
      "sigma_method": 0.011,
      "sigma_composition": null,
      "sigma_scatter": null,
      "sigma_conversion": null,
      "sigma_effective": 0.011,
      "method_class": "unknown",
      "method_basis": "calibrated",
      "method_n_pairs": 3022,
      "method_entry": "value_types/X_PHASE/classes/unknown"
     }
    }
   },
   {
    "sigma": null,
    "sigma_basis": "zpf (ESPEI weighs ZPF data by a driving-force tolerance, not a value sigma; no weight set)",
    "budget": {
     "temperature_K": {
      "sigma_printed": null,
      "sigma_reading": 0.05,
      "sigma_method": 11.0,
      "sigma_composition": null,
      "sigma_scatter": null,
      "sigma_conversion": null,
      "sigma_effective": 11.0,
      "method_class": "unknown",
      "method_basis": "calibrated",
      "method_n_pairs": 4914,
      "method_entry": "value_types/T_INVARIANT/classes/unknown"
     },
     "composition_mole_fraction": {
      "sigma_printed": null,
      "sigma_reading": 5e-05,
      "sigma_method": 0.011,
      "sigma_composition": null,
      "sigma_scatter": null,
      "sigma_conversion": null,
      "sigma_effective": 0.011,
      "method_class": "unknown",
      "method_basis": "calibrated",
      "method_n_pairs": 3022,
      "method_entry": "value_types/X_PHASE/classes/unknown"
     }
    }
   },
   {
    "sigma": null,
    "sigma_basis": "zpf (ESPEI weighs ZPF data by a driving-force tolerance, not a value sigma; no weight set)",
    "budget": {
     "temperature_K": {
      "sigma_printed": null,
      "sigma_reading": 0.05,
      "sigma_method": 11.0,
      "sigma_composition": null,
      "sigma_scatter": null,
      "sigma_conversion": null,
      "sigma_effective": 11.0,
      "method_class": "unknown",
      "method_basis": "calibrated",
      "method_n_pairs": 4914,
      "method_entry": "value_types/T_INVARIANT/classes/unknown"
     },
     "composition_mole_fraction": {
      "sigma_printed": null,
      "sigma_reading": 0.05,
      "sigma_method": 0.011,
      "sigma_composition": null,
      "sigma_scatter": null,
      "sigma_conversion": null,
      "sigma_effective": 0.05,
      "method_class": "unknown",
      "method_basis": "calibrated",
      "method_n_pairs": 3022,
      "method_entry": "value_types/X_PHASE/classes/unknown"
     }
    }
   },
   {
    "sigma": null,
    "sigma_basis": "zpf (ESPEI weighs ZPF data by a driving-force tolerance, not a value sigma; no weight set)",
    "budget": {
     "temperature_K": {
      "sigma_printed": null,
      "sigma_reading": 0.05,
      "sigma_method": 11.0,
      "sigma_composition": null,
      "sigma_scatter": null,
      "sigma_conversion": null,
      "sigma_effective": 11.0,
      "method_class": "unknown",
      "method_basis": "calibrated",
      "method_n_pairs": 4914,
      "method_entry": "value_types/T_INVARIANT/classes/unknown"
     },
     "composition_mole_fraction": {
      "sigma_printed": null,
      "sigma_reading": 5e-05,
      "sigma_method": 0.011,
      "sigma_composition": null,
      "sigma_scatter": null,
      "sigma_conversion": null,
      "sigma_effective": 0.011,
      "method_class": "unknown",
      "method_basis": "calibrated",
      "method_n_pairs": 3022,
      "method_entry": "value_types/X_PHASE/classes/unknown"
     }
    }
   },
   {
    "sigma": null,
    "sigma_basis": "zpf (ESPEI weighs ZPF data by a driving-force tolerance, not a value sigma; no weight set)",
    "budget": {
     "temperature_K": {
      "sigma_printed": null,
      "sigma_reading": 0.05,
      "sigma_method": 11.0,
      "sigma_composition": null,
      "sigma_scatter": null,
      "sigma_conversion": null,
      "sigma_effective": 11.0,
      "method_class": "unknown",
      "method_basis": "calibrated",
      "method_n_pairs": 4914,
      "method_entry": "value_types/T_INVARIANT/classes/unknown"
     },
     "composition_mole_fraction": {
      "sigma_printed": null,
      "sigma_reading": 5e-05,
      "sigma_method": 0.011,
      "sigma_composition": null,
      "sigma_scatter": null,
      "sigma_conversion": null,
      "sigma_effective": 0.011,
      "method_class": "unknown",
      "method_basis": "calibrated",
      "method_n_pairs": 3022,
      "method_entry": "value_types/X_PHASE/classes/unknown"
     }
    }
   },
   {
    "sigma": null,
    "sigma_basis": "zpf (ESPEI weighs ZPF data by a driving-force tolerance, not a value sigma; no weight set)",
    "budget": {
     "temperature_K": {
      "sigma_printed": null,
      "sigma_reading": 0.05,
      "sigma_method": 11.0,
      "sigma_composition": null,
      "sigma_scatter": null,
      "sigma_conversion": null,
      "sigma_effective": 11.0,
      "method_class": "unknown",
      "method_basis": "calibrated",
      "method_n_pairs": 4914,
      "method_entry": "value_types/T_INVARIANT/classes/unknown"
     },
     "composition_mole_fraction": {
      "sigma_printed": null,
      "sigma_reading": 5e-05,
      "sigma_method": 0.011,
      "sigma_composition": null,
      "sigma_scatter": null,
      "sigma_conversion": null,
      "sigma_effective": 0.011,
      "method_class": "unknown",
      "method_basis": "calibrated",
      "method_n_pairs": 3022,
      "method_entry": "value_types/X_PHASE/classes/unknown"
     }
    }
   },
   {
    "sigma": null,
    "sigma_basis": "zpf (ESPEI weighs ZPF data by a driving-force tolerance, not a value sigma; no weight set)",
    "temperature_sigma_K": 6.0,
    "temperature_sigma_basis": "printed (coverage not stated, taken as 1 sigma)",
    "budget": {
     "temperature_K": {
      "sigma_printed": 6.0,
      "sigma_reading": 0.05,
      "sigma_method": 11.0,
      "sigma_composition": null,
      "sigma_scatter": null,
      "sigma_conversion": null,
      "sigma_effective": 11.0,
      "method_class": "unknown",
      "method_basis": "calibrated",
      "method_n_pairs": 4914,
      "method_entry": "value_types/T_INVARIANT/classes/unknown"
     },
     "composition_mole_fraction": {
      "sigma_printed": null,
      "sigma_reading": 5e-05,
      "sigma_method": 0.011,
      "sigma_composition": null,
      "sigma_scatter": null,
      "sigma_conversion": null,
      "sigma_effective": 0.011,
      "method_class": "unknown",
      "method_basis": "calibrated",
      "method_n_pairs": 3022,
      "method_entry": "value_types/X_PHASE/classes/unknown"
     }
    }
   },
   {
    "sigma": null,
    "sigma_basis": "zpf (ESPEI weighs ZPF data by a driving-force tolerance, not a value sigma; no weight set)",
    "budget": {
     "temperature_K": {
      "sigma_printed": null,
      "sigma_reading": 0.05,
      "sigma_method": 11.0,
      "sigma_composition": null,
      "sigma_scatter": null,
      "sigma_conversion": null,
      "sigma_effective": 11.0,
      "method_class": "unknown",
      "method_basis": "calibrated",
      "method_n_pairs": 4914,
      "method_entry": "value_types/T_INVARIANT/classes/unknown"
     },
     "composition_mole_fraction": {
      "sigma_printed": null,
      "sigma_reading": 5e-05,
      "sigma_method": 0.011,
      "sigma_composition": null,
      "sigma_scatter": null,
      "sigma_conversion": null,
      "sigma_effective": 0.011,
      "method_class": "unknown",
      "method_basis": "calibrated",
      "method_n_pairs": 3022,
      "method_entry": "value_types/X_PHASE/classes/unknown"
     }
    }
   }
  ],
  "weight_rule": "none: ZPF scale is ESPEI's driving-force tolerance; weight left at 1 (the temperature and composition budgets are information for the user)"
 },
 "orchid_zpf_encoding": {
  "line_compound_vertices_null": 14,
  "hyperplanes_added": 3,
  "rule": "E2: vertices of phases that are stoichiometric in the target TDB are written with composition null (ESPEI evaluates a line compound at its own formula composition; a fixed composition gives NaN in ESPEI 0.9.1 / pycalphad 0.11.2); the printed composition stays in the literature release (orchid.observations ids)"
 },
 "orchid_certification": {
  "basis": "pycalphad_invariant_agreement",
  "all_values_certified": false,
  "n_certified": 0,
  "values": [
   {
    "id": "ORC-JN52P3B3AY",
    "espei_certified": false,
    "calphad_check": "not_available"
   },
   {
    "id": "ORC-F7APSYWJLH",
    "espei_certified": false,
    "calphad_check": "not_available"
   },
   {
    "id": "ORC-GKRI7O6X3N",
    "espei_certified": false,
    "calphad_check": "not_available"
   },
   {
    "id": "ORC-6NSN5PDW4I",
    "espei_certified": false,
    "calphad_check": "not_available"
   },
   {
    "id": "ORC-RSGFDH6J2C",
    "espei_certified": false,
    "calphad_check": "not_available"
   },
   {
    "id": "ORC-SOALR52AHT",
    "espei_certified": false,
    "calphad_check": "not_available"
   },
   {
    "id": "ORC-M5EZ2EPHVO",
    "espei_certified": false,
    "calphad_check": "not_available"
   },
   {
    "id": "ORC-TB6X5GL4ZL",
    "espei_certified": false,
    "calphad_check": "not_available"
   },
   {
    "id": "ORC-YWAVRM5E6J",
    "espei_certified": false,
    "calphad_check": "not_available"
   }
  ]
 }
}

File: quickstart/sample-release/espei/invariants/CU-ZR/CuZr-08Tur.zpf-02.json
{
 "components": [
  "CU",
  "VA",
  "ZR"
 ],
 "phases": [
  "CU51ZR14",
  "CU5ZR_C15B",
  "FCC_A1",
  "LIQUID"
 ],
 "conditions": {
  "P": 101325,
  "T": [
   1240.0,
   1283.0,
   1377.0
  ]
 },
 "output": "ZPF",
 "values": [
  [
   [
    "LIQUID",
    [
     "ZR"
    ],
    [
     0.082
    ]
   ],
   [
    "FCC_A1",
    [
     "ZR"
    ],
    [
     null
    ]
   ],
   [
    "CU5ZR_C15B",
    [
     "ZR"
    ],
    [
     null
    ]
   ]
  ],
  [
   [
    "LIQUID",
    [
     "ZR"
    ],
    [
     0.105
    ]
   ],
   [
    "CU51ZR14",
    [
     "ZR"
    ],
    [
     null
    ]
   ],
   [
    "CU5ZR_C15B",
    [
     "ZR"
    ],
    [
     null
    ]
   ]
  ],
  [
   [
    "LIQUID",
    [
     "ZR"
    ],
    [
     0.2222
    ]
   ],
   [
    "CU51ZR14",
    [
     "ZR"
    ],
    [
     null
    ]
   ]
  ]
 ],
 "reference": "Turchanin 2008, doi:10.1007/s11106-008-9039-x",
 "tags": [
  "experimental",
  "invariant_table",
  "via_assessment",
  "orchid"
 ],
 "comment": "ORCHID literature values, Version 1, machine-extracted. Evidence class: experimental. ORCHID observation ids (orchid-literature `id`, one per value, in value order): ORC-47VXTQ576T ORC-ZPUO274MFA ORC-6HMOUELYXC",
 "bibtex": "turchanin2008_458466",
 "orchid": {
  "status": "Version 1, machine-extracted",
  "evidence_class": "experimental",
  "observations": [
   {
    "id": "ORC-47VXTQ576T",
    "reader_agreement": "multi_reader",
    "paper": "doi:10.1007/s11106-008-9039-x",
    "also_reported_as": [
     {
      "id": "ORC-AL4POCZYNT",
      "paper": "doi:10.1007/s11669-017-0522-2",
      "dataset": "invariants/CU-ZR/CuZr-17Liu.zpf-09.json"
     }
    ]
   },
   {
    "id": "ORC-ZPUO274MFA",
    "reader_agreement": "multi_reader",
    "paper": "doi:10.1007/s11106-008-9039-x",
    "also_reported_as": [
     {
      "id": "ORC-VHWZOFYGRG",
      "paper": "doi:10.1007/s11669-017-0522-2",
      "dataset": "invariants/CU-ZR/CuZr-17Liu.zpf-09.json"
     }
    ]
   },
   {
    "id": "ORC-6HMOUELYXC",
    "reader_agreement": "multi_reader",
    "paper": "doi:10.1007/s11106-008-9039-x",
    "also_reported_as": [
     {
      "id": "ORC-G442MKBK5P",
      "paper": "doi:10.1007/s11669-017-0522-2",
      "dataset": "invariants/CU-ZR/CuZr-17Liu.zpf-09.json"
     }
    ]
   }
  ],
  "papers": [
   "doi:10.1007/s11106-008-9039-x",
   "doi:10.1007/s11669-017-0522-2",
   "doi:10.1007/bf02647618"
  ],
  "dois": [
   "10.1007/bf02647618",
   "10.1007/s11106-008-9039-x",
   "10.1007/s11669-017-0522-2"
  ],
  "source_dataset": "db-v2.1/invariants/espei/CuZr-08Tur/zpf-02.json",
  "e3_merged": 3,
  "values_dropped": 1
 },
 "orchid_uncertainty": {
  "unit": "K (temperature), mole fraction (composition)",
  "values": [
   {
    "sigma": null,
    "sigma_basis": "zpf (ESPEI weighs ZPF data by a driving-force tolerance, not a value sigma; no weight set)",
    "budget": {
     "temperature_K": {
      "sigma_printed": null,
      "sigma_reading": 0.05,
      "sigma_method": 11.0,
      "sigma_composition": null,
      "sigma_scatter": null,
      "sigma_conversion": null,
      "sigma_effective": 11.0,
      "method_class": "unknown",
      "method_basis": "calibrated",
      "method_n_pairs": 4914,
      "method_entry": "value_types/T_INVARIANT/classes/unknown"
     },
     "composition_mole_fraction": {
      "sigma_printed": null,
      "sigma_reading": 5e-05,
      "sigma_method": 0.011,
      "sigma_composition": null,
      "sigma_scatter": null,
      "sigma_conversion": null,
      "sigma_effective": 0.011,
      "method_class": "unknown",
      "method_basis": "calibrated",
      "method_n_pairs": 3022,
      "method_entry": "value_types/X_PHASE/classes/unknown"
     }
    }
   },
   {
    "sigma": null,
    "sigma_basis": "zpf (ESPEI weighs ZPF data by a driving-force tolerance, not a value sigma; no weight set)",
    "budget": {
     "temperature_K": {
      "sigma_printed": null,
      "sigma_reading": 0.05,
      "sigma_method": 11.0,
      "sigma_composition": null,
      "sigma_scatter": null,
      "sigma_conversion": null,
      "sigma_effective": 11.0,
      "method_class": "unknown",
      "method_basis": "calibrated",
      "method_n_pairs": 4914,
      "method_entry": "value_types/T_INVARIANT/classes/unknown"
     },
     "composition_mole_fraction": {
      "sigma_printed": null,
      "sigma_reading": 5e-05,
      "sigma_method": 0.011,
      "sigma_composition": null,
      "sigma_scatter": null,
      "sigma_conversion": null,
      "sigma_effective": 0.011,
      "method_class": "unknown",
      "method_basis": "calibrated",
      "method_n_pairs": 3022,
      "method_entry": "value_types/X_PHASE/classes/unknown"
     }
    }
   },
   {
    "sigma": null,
    "sigma_basis": "zpf (ESPEI weighs ZPF data by a driving-force tolerance, not a value sigma; no weight set)",
    "budget": {
     "temperature_K": {
      "sigma_printed": null,
      "sigma_reading": 0.05,
      "sigma_method": 11.0,
      "sigma_composition": null,
      "sigma_scatter": null,
      "sigma_conversion": null,
      "sigma_effective": 11.0,
      "method_class": "unknown",
      "method_basis": "calibrated",
      "method_n_pairs": 4914,
      "method_entry": "value_types/T_INVARIANT/classes/unknown"
     },
     "composition_mole_fraction": {
      "sigma_printed": null,
      "sigma_reading": 5e-05,
      "sigma_method": 0.011,
      "sigma_composition": null,
      "sigma_scatter": null,
      "sigma_conversion": null,
      "sigma_effective": 0.011,
      "method_class": "unknown",
      "method_basis": "calibrated",
      "method_n_pairs": 3022,
      "method_entry": "value_types/X_PHASE/classes/unknown"
     }
    }
   }
  ],
  "weight_rule": "none: ZPF scale is ESPEI's driving-force tolerance; weight left at 1 (the temperature and composition budgets are information for the user)"
 },
 "orchid_zpf_encoding": {
  "line_compound_vertices_null": 6,
  "hyperplanes_added": 1,
  "rule": "E2: vertices of phases that are stoichiometric in the target TDB are written with composition null (ESPEI evaluates a line compound at its own formula composition; a fixed composition gives NaN in ESPEI 0.9.1 / pycalphad 0.11.2); the printed composition stays in the literature release (orchid.observations ids)"
 },
 "orchid_certification": {
  "basis": "pycalphad_invariant_agreement",
  "all_values_certified": false,
  "n_certified": 0,
  "values": [
   {
    "id": "ORC-47VXTQ576T",
    "espei_certified": false,
    "calphad_check": "not_available"
   },
   {
    "id": "ORC-ZPUO274MFA",
    "espei_certified": false,
    "calphad_check": "not_available"
   },
   {
    "id": "ORC-6HMOUELYXC",
    "espei_certified": false,
    "calphad_check": "not_available"
   }
  ]
 }
}

File: quickstart/sample-release/espei/invariants/CU-ZR/CuZr-08Tur.zpf-03.json
{
 "components": [
  "CU",
  "VA",
  "ZR"
 ],
 "phases": [
  "CU10ZR7",
  "CUZR2",
  "CUZR_B2"
 ],
 "conditions": {
  "P": 101325,
  "T": [
   985.0
  ]
 },
 "output": "ZPF",
 "values": [
  [
   [
    "CUZR_B2",
    [
     "ZR"
    ],
    [
     null
    ]
   ],
   [
    "CU10ZR7",
    [
     "ZR"
    ],
    [
     null
    ]
   ],
   [
    "CUZR2",
    [
     "ZR"
    ],
    [
     null
    ]
   ],
   [
    "__HYPERPLANE__",
    [
     "ZR"
    ],
    [
     0.5261437908
    ]
   ]
  ]
 ],
 "reference": "Turchanin 2008, doi:10.1007/s11106-008-9039-x",
 "tags": [
  "experimental",
  "invariant_table",
  "via_assessment",
  "orchid"
 ],
 "comment": "ORCHID literature values, Version 1, machine-extracted. Evidence class: experimental. ORCHID observation ids (orchid-literature `id`, one per value, in value order): ORC-KGWJ2CYS7B",
 "bibtex": "turchanin2008_458466",
 "orchid": {
  "status": "Version 1, machine-extracted",
  "evidence_class": "experimental",
  "observations": [
   {
    "id": "ORC-KGWJ2CYS7B",
    "reader_agreement": "multi_reader",
    "paper": "doi:10.1007/s11106-008-9039-x",
    "also_reported_as": [
     {
      "id": "ORC-WZFU6D6UZZ",
      "paper": "doi:10.1016/j.actamat.2009.12.004",
      "measured_in": "doi:10.1007/bf00551811",
      "dataset": "invariants/CU-ZR/CuZr-10Zho.zpf-00.json"
     },
     {
      "id": "ORC-3KXW3UX2V5",
      "paper": "doi:10.1007/s11106-008-9039-x",
      "dataset": "invariants/CU-ZR/CuZr-08Tur.zpf-05.json"
     }
    ]
   }
  ],
  "papers": [
   "doi:10.1007/s11106-008-9039-x",
   "doi:10.1007/bf00551811",
   "doi:10.1016/j.actamat.2009.12.004"
  ],
  "dois": [
   "10.1007/bf00551811",
   "10.1007/s11106-008-9039-x",
   "10.1016/j.actamat.2009.12.004"
  ],
  "source_dataset": "db-v2.1/invariants/espei/CuZr-08Tur/zpf-03.json",
  "e3_merged": 2
 },
 "orchid_uncertainty": {
  "unit": "K (temperature), mole fraction (composition)",
  "values": [
   {
    "sigma": null,
    "sigma_basis": "zpf (ESPEI weighs ZPF data by a driving-force tolerance, not a value sigma; no weight set)",
    "temperature_sigma_K": 5.0,
    "temperature_sigma_basis": "printed (coverage not stated, taken as 1 sigma)",
    "budget": {
     "temperature_K": {
      "sigma_printed": 5.0,
      "sigma_reading": 0.05,
      "sigma_method": 11.0,
      "sigma_composition": null,
      "sigma_scatter": null,
      "sigma_conversion": null,
      "sigma_effective": 11.0,
      "method_class": "unknown",
      "method_basis": "calibrated",
      "method_n_pairs": 4914,
      "method_entry": "value_types/T_INVARIANT/classes/unknown"
     },
     "composition_mole_fraction": {
      "sigma_printed": null,
      "sigma_reading": 5e-05,
      "sigma_method": 0.011,
      "sigma_composition": null,
      "sigma_scatter": null,
      "sigma_conversion": null,
      "sigma_effective": 0.011,
      "method_class": "unknown",
      "method_basis": "calibrated",
      "method_n_pairs": 3022,
      "method_entry": "value_types/X_PHASE/classes/unknown"
     }
    }
   }
  ],
  "weight_rule": "none: ZPF scale is ESPEI's driving-force tolerance; weight left at 1 (the temperature and composition budgets are information for the user)"
 },
 "orchid_zpf_encoding": {
  "line_compound_vertices_null": 3,
  "hyperplanes_added": 1,
  "rule": "E2: vertices of phases that are stoichiometric in the target TDB are written with composition null (ESPEI evaluates a line compound at its own formula composition; a fixed composition gives NaN in ESPEI 0.9.1 / pycalphad 0.11.2); the printed composition stays in the literature release (orchid.observations ids)"
 },
 "orchid_certification": {
  "basis": "pycalphad_invariant_agreement",
  "all_values_certified": false,
  "n_certified": 0,
  "values": [
   {
    "id": "ORC-KGWJ2CYS7B",
    "espei_certified": false,
    "calphad_check": "not_available"
   }
  ]
 }
}

File: quickstart/sample-release/espei/invariants/CU-ZR/CuZr-08Tur.zpf-04.json
{
 "components": [
  "CU",
  "VA",
  "ZR"
 ],
 "phases": [
  "CU51ZR14",
  "CU5ZR_C15B",
  "FCC_A1",
  "LIQUID"
 ],
 "conditions": {
  "P": 101325,
  "T": [
   1244.0,
   1386.0
  ]
 },
 "output": "ZPF",
 "values": [
  [
   [
    "LIQUID",
    [
     "ZR"
    ],
    [
     0.089
    ]
   ],
   [
    "FCC_A1",
    [
     "ZR"
    ],
    [
     null
    ]
   ],
   [
    "CU5ZR_C15B",
    [
     "ZR"
    ],
    [
     null
    ]
   ]
  ],
  [
   [
    "LIQUID",
    [
     "ZR"
    ],
    [
     0.2
    ]
   ],
   [
    "CU51ZR14",
    [
     "ZR"
    ],
    [
     null
    ]
   ]
  ]
 ],
 "reference": "Turchanin 2008, doi:10.1007/s11106-008-9039-x",
 "tags": [
  "experimental",
  "invariant_table",
  "via_assessment",
  "orchid"
 ],
 "comment": "ORCHID literature values, Version 1, machine-extracted. Evidence class: experimental. ORCHID observation ids (orchid-literature `id`, one per value, in value order): ORC-KAJ4IW5EJG ORC-6HTUDLFMCZ",
 "bibtex": "turchanin2008_458466",
 "orchid": {
  "status": "Version 1, machine-extracted",
  "evidence_class": "experimental",
  "observations": [
   {
    "id": "ORC-KAJ4IW5EJG",
    "reader_agreement": "multi_reader",
    "paper": "doi:10.1007/s11106-008-9039-x",
    "also_reported_as": [
     {
      "id": "ORC-ZZ7CVVTXH2",
      "paper": "doi:10.1007/s11669-017-0522-2",
      "dataset": "invariants/CU-ZR/CuZr-17Liu.zpf-07.json"
     },
     {
      "id": "ORC-PWEUYOZ6ZK",
      "paper": "doi:10.1007/bf02647618",
      "dataset": "invariants/CU-ZR/CuZr-94Zen-LB.zpf-09.json"
     }
    ]
   },
   {
    "id": "ORC-6HTUDLFMCZ",
    "reader_agreement": "multi_reader",
    "paper": "doi:10.1007/s11106-008-9039-x",
    "also_reported_as": [
     {
      "id": "ORC-J54DYAELUS",
      "paper": "doi:10.1007/s11669-017-0522-2",
      "dataset": "invariants/CU-ZR/CuZr-17Liu.zpf-07.json"
     }
    ]
   }
  ],
  "papers": [
   "doi:10.1007/s11106-008-9039-x",
   "doi:10.1007/s11669-017-0522-2",
   "doi:10.1007/bf02647618"
  ],
  "dois": [
   "10.1007/bf02647618",
   "10.1007/s11106-008-9039-x",
   "10.1007/s11669-017-0522-2"
  ],
  "source_dataset": "db-v2.1/invariants/espei/CuZr-08Tur/zpf-04.json",
  "e3_merged": 3
 },
 "orchid_uncertainty": {
  "unit": "K (temperature), mole fraction (composition)",
  "values": [
   {
    "sigma": null,
    "sigma_basis": "zpf (ESPEI weighs ZPF data by a driving-force tolerance, not a value sigma; no weight set)",
    "budget": {
     "temperature_K": {
      "sigma_printed": null,
      "sigma_reading": 0.05,
      "sigma_method": 11.0,
      "sigma_composition": null,
      "sigma_scatter": null,
      "sigma_conversion": null,
      "sigma_effective": 11.0,
      "method_class": "unknown",
      "method_basis": "calibrated",
      "method_n_pairs": 4914,
      "method_entry": "value_types/T_INVARIANT/classes/unknown"
     },
     "composition_mole_fraction": {
      "sigma_printed": null,
      "sigma_reading": 5e-05,
      "sigma_method": 0.011,
      "sigma_composition": null,
      "sigma_scatter": null,
      "sigma_conversion": null,
      "sigma_effective": 0.011,
      "method_class": "unknown",
      "method_basis": "calibrated",
      "method_n_pairs": 3022,
      "method_entry": "value_types/X_PHASE/classes/unknown"
     }
    }
   },
   {
    "sigma": null,
    "sigma_basis": "zpf (ESPEI weighs ZPF data by a driving-force tolerance, not a value sigma; no weight set)",
    "budget": {
     "temperature_K": {
      "sigma_printed": null,
      "sigma_reading": 0.05,
      "sigma_method": 11.0,
      "sigma_composition": null,
      "sigma_scatter": null,
      "sigma_conversion": null,
      "sigma_effective": 11.0,
      "method_class": "unknown",
      "method_basis": "calibrated",
      "method_n_pairs": 4914,
      "method_entry": "value_types/T_INVARIANT/classes/unknown"
     },
     "composition_mole_fraction": {
      "sigma_printed": null,
      "sigma_reading": 0.05,
      "sigma_method": 0.011,
      "sigma_composition": null,
      "sigma_scatter": null,
      "sigma_conversion": null,
      "sigma_effective": 0.05,
      "method_class": "unknown",
      "method_basis": "calibrated",
      "method_n_pairs": 3022,
      "method_entry": "value_types/X_PHASE/classes/unknown"
     }
    }
   }
  ],
  "weight_rule": "none: ZPF scale is ESPEI's driving-force tolerance; weight left at 1 (the temperature and composition budgets are information for the user)"
 },
 "orchid_zpf_encoding": {
  "line_compound_vertices_null": 2,
  "hyperplanes_added": 0,
  "rule": "E2: vertices of phases that are stoichiometric in the target TDB are written with composition null (ESPEI evaluates a line compound at its own formula composition; a fixed composition gives NaN in ESPEI 0.9.1 / pycalphad 0.11.2); the printed composition stays in the literature release (orchid.observations ids)"
 },
 "orchid_certification": {
  "basis": "pycalphad_invariant_agreement",
  "all_values_certified": false,
  "n_certified": 0,
  "values": [
   {
    "id": "ORC-KAJ4IW5EJG",
    "espei_certified": false,
    "calphad_check": "not_available"
   },
   {
    "id": "ORC-6HTUDLFMCZ",
    "espei_certified": false,
    "calphad_check": "not_available"
   }
  ]
 }
}

File: quickstart/sample-release/espei/invariants/CU-ZR/CuZr-08Tur.zpf-05.json
{
 "components": [
  "CU",
  "VA",
  "ZR"
 ],
 "phases": [
  "CU10ZR7",
  "CU8ZR3",
  "LIQUID"
 ],
 "conditions": {
  "P": 101325,
  "T": [
   1177.0
  ]
 },
 "output": "ZPF",
 "values": [
  [
   [
    "LIQUID",
    [
     "ZR"
    ],
    [
     0.355
    ]
   ],
   [
    "CU8ZR3",
    [
     "ZR"
    ],
    [
     null
    ]
   ],
   [
    "CU10ZR7",
    [
     "ZR"
    ],
    [
     null
    ]
   ]
  ]
 ],
 "reference": "Turchanin 2008, doi:10.1007/s11106-008-9039-x",
 "tags": [
  "experimental",
  "invariant_table",
  "via_assessment",
  "orchid"
 ],
 "comment": "ORCHID literature values, Version 1, machine-extracted. Evidence class: experimental. ORCHID observation ids (orchid-literature `id`, one per value, in value order): ORC-WV34CWISGE",
 "bibtex": "turchanin2008_458466",
 "orchid": {
  "status": "Version 1, machine-extracted",
  "evidence_class": "experimental",
  "observations": [
   {
    "id": "ORC-WV34CWISGE",
    "reader_agreement": "multi_reader",
    "paper": "doi:10.1007/s11106-008-9039-x"
   }
  ],
  "papers": [
   "doi:10.1007/s11106-008-9039-x"
  ],
  "dois": [
   "10.1007/s11106-008-9039-x"
  ],
  "source_dataset": "db-v2.1/invariants/espei/CuZr-08Tur/zpf-05.json",
  "values_dropped": 2
 },
 "orchid_uncertainty": {
  "unit": "K (temperature), mole fraction (composition)",
  "values": [
   {
    "sigma": null,
    "sigma_basis": "zpf (ESPEI weighs ZPF data by a driving-force tolerance, not a value sigma; no weight set)",
    "budget": {
     "temperature_K": {
      "sigma_printed": null,
      "sigma_reading": 0.05,
      "sigma_method": 11.0,
      "sigma_composition": null,
      "sigma_scatter": null,
      "sigma_conversion": null,
      "sigma_effective": 11.0,
      "method_class": "unknown",
      "method_basis": "calibrated",
      "method_n_pairs": 4914,
      "method_entry": "value_types/T_INVARIANT/classes/unknown"
     },
     "composition_mole_fraction": {
      "sigma_printed": null,
      "sigma_reading": 5e-07,
      "sigma_method": 0.011,
      "sigma_composition": null,
      "sigma_scatter": null,
      "sigma_conversion": null,
      "sigma_effective": 0.011,
      "method_class": "unknown",
      "method_basis": "calibrated",
      "method_n_pairs": 3022,
      "method_entry": "value_types/X_PHASE/classes/unknown"
     }
    }
   }
  ],
  "weight_rule": "none: ZPF scale is ESPEI's driving-force tolerance; weight left at 1 (the temperature and composition budgets are information for the user)"
 },
 "orchid_zpf_encoding": {
  "line_compound_vertices_null": 7,
  "hyperplanes_added": 1,
  "rule": "E2: vertices of phases that are stoichiometric in the target TDB are written with composition null (ESPEI evaluates a line compound at its own formula composition; a fixed composition gives NaN in ESPEI 0.9.1 / pycalphad 0.11.2); the printed composition stays in the literature release (orchid.observations ids)"
 },
 "orchid_certification": {
  "basis": "pycalphad_invariant_agreement",
  "all_values_certified": false,
  "n_certified": 0,
  "values": [
   {
    "id": "ORC-WV34CWISGE",
    "espei_certified": false,
    "calphad_check": "not_available"
   }
  ]
 }
}
