Repository: orchid-calphad/orchid-examples

# Quickstart: one system from the ORCHID release to ESPEI

`quickstart.ipynb` (executed, outputs saved) shows the basic moves on Cu–Zr:

1. query a system from the Parquet release (`parquet/literature_values.parquet`);
2. filter values by `accepted`, `evidence_class` and `reader_agreement`;
3. plot experimental against DFT formation enthalpies (`parquet/dft_parity.parquet`, Materials Project and OQMD);
4. export the ESPEI datasets of one description (`espei/`, CuZr-94Zen-LB, experimental and invariant tables, no
   single-reader datasets) with an ESPEI input skeleton, and check them with ESPEI's `load_datasets`.

File: quickstart/sample-release/espei/invariants/CU-ZR/CuZr-08Tur.zpf-06.json
{
 "components": [
  "CU",
  "VA",
  "ZR"
 ],
 "phases": [
  "CU51ZR14",
  "CU5ZR_C15B",
  "FCC_A1",
  "LIQUID"
 ],
 "conditions": {
  "P": 101325,
  "T": [
   1253.0,
   1411.0
  ]
 },
 "output": "ZPF",
 "values": [
  [
   [
    "LIQUID",
    [
     "ZR"
    ],
    [
     0.09
    ]
   ],
   [
    "FCC_A1",
    [
     "ZR"
    ],
    [
     0.007
    ]
   ],
   [
    "CU5ZR_C15B",
    [
     "ZR"
    ],
    [
     null
    ]
   ]
  ],
  [
   [
    "LIQUID",
    [
     "ZR"
    ],
    [
     0.25
    ]
   ],
   [
    "CU51ZR14",
    [
     "ZR"
    ],
    [
     null
    ]
   ]
  ]
 ],
 "reference": "Turchanin 2008, doi:10.1007/s11106-008-9039-x",
 "tags": [
  "experimental",
  "invariant_table",
  "via_assessment",
  "orchid"
 ],
 "comment": "ORCHID literature values, Version 1, machine-extracted. Evidence class: experimental. ORCHID observation ids (orchid-literature `id`, one per value, in value order): ORC-RI3T672G4N ORC-3BIUMPXWT5",
 "bibtex": "turchanin2008_458466",
 "orchid": {
  "status": "Version 1, machine-extracted",
  "evidence_class": "experimental",
  "observations": [
   {
    "id": "ORC-RI3T672G4N",
    "reader_agreement": "multi_reader",
    "paper": "doi:10.1007/s11106-008-9039-x",
    "also_reported_as": [
     {
      "id": "ORC-CC4MAVSJOT",
      "paper": "doi:10.1007/s11669-017-0522-2",
      "dataset": "invariants/CU-ZR/CuZr-17Liu.zpf-06.json"
     }
    ]
   },
   {
    "id": "ORC-3BIUMPXWT5",
    "reader_agreement": "multi_reader",
    "paper": "doi:10.1007/s11106-008-9039-x"
   }
  ],
  "papers": [
   "doi:10.1007/s11106-008-9039-x",
   "doi:10.1007/s11669-017-0522-2"
  ],
  "dois": [
   "10.1007/s11106-008-9039-x",
   "10.1007/s11669-017-0522-2"
  ],
  "source_dataset": "db-v2.1/invariants/espei/CuZr-08Tur/zpf-06.json",
  "e3_merged": 1
 },
 "orchid_uncertainty": {
  "unit": "K (temperature), mole fraction (composition)",
  "values": [
   {
    "sigma": null,
    "sigma_basis": "zpf (ESPEI weighs ZPF data by a driving-force tolerance, not a value sigma; no weight set)",
    "budget": {
     "temperature_K": {
      "sigma_printed": null,
      "sigma_reading": 0.05,
      "sigma_method": 11.0,
      "sigma_composition": null,
      "sigma_scatter": null,
      "sigma_conversion": null,
      "sigma_effective": 11.0,
      "method_class": "unknown",
      "method_basis": "calibrated",
      "method_n_pairs": 4914,
      "method_entry": "value_types/T_INVARIANT/classes/unknown"
     },
     "composition_mole_fraction": {
      "sigma_printed": null,
      "sigma_reading": 0.0005,
      "sigma_method": 0.011,
      "sigma_composition": null,
      "sigma_scatter": null,
      "sigma_conversion": null,
      "sigma_effective": 0.011,
      "method_class": "unknown",
      "method_basis": "calibrated",
      "method_n_pairs": 3022,
      "method_entry": "value_types/X_PHASE/classes/unknown"
     }
    }
   },
   {
    "sigma": null,
    "sigma_basis": "zpf (ESPEI weighs ZPF data by a driving-force tolerance, not a value sigma; no weight set)",
    "budget": {
     "temperature_K": {
      "sigma_printed": null,
      "sigma_reading": 0.05,
      "sigma_method": 11.0,
      "sigma_composition": null,
      "sigma_scatter": null,
      "sigma_conversion": null,
      "sigma_effective": 11.0,
      "method_class": "unknown",
      "method_basis": "calibrated",
      "method_n_pairs": 4914,
      "method_entry": "value_types/T_INVARIANT/classes/unknown"
     },
     "composition_mole_fraction": {
      "sigma_printed": null,
      "sigma_reading": 0.005,
      "sigma_method": 0.011,
      "sigma_composition": null,
      "sigma_scatter": null,
      "sigma_conversion": null,
      "sigma_effective": 0.011,
      "method_class": "unknown",
      "method_basis": "calibrated",
      "method_n_pairs": 3022,
      "method_entry": "value_types/X_PHASE/classes/unknown"
     }
    }
   }
  ],
  "weight_rule": "none: ZPF scale is ESPEI's driving-force tolerance; weight left at 1 (the temperature and composition budgets are information for the user)"
 },
 "orchid_zpf_encoding": {
  "line_compound_vertices_null": 2,
  "hyperplanes_added": 0,
  "rule": "E2: vertices of phases that are stoichiometric in the target TDB are written with composition null (ESPEI evaluates a line compound at its own formula composition; a fixed composition gives NaN in ESPEI 0.9.1 / pycalphad 0.11.2); the printed composition stays in the literature release (orchid.observations ids)"
 },
 "orchid_certification": {
  "basis": "pycalphad_invariant_agreement",
  "all_values_certified": false,
  "n_certified": 0,
  "values": [
   {
    "id": "ORC-RI3T672G4N",
    "espei_certified": false,
    "calphad_check": "not_available"
   },
   {
    "id": "ORC-3BIUMPXWT5",
    "espei_certified": false,
    "calphad_check": "not_available"
   }
  ]
 }
}

File: quickstart/sample-release/espei/invariants/CU-ZR/CuZr-08Tur.zpf-07.json
{
 "components": [
  "CU",
  "VA",
  "ZR"
 ],
 "phases": [
  "CU51ZR14",
  "CU5ZR_C15B",
  "CUZR2",
  "FCC_A1",
  "LIQUID"
 ],
 "conditions": {
  "P": 101325,
  "T": [
   1285.0,
   1271.0,
   1311.0
  ]
 },
 "output": "ZPF",
 "values": [
  [
   [
    "LIQUID",
    [
     "ZR"
    ],
    [
     0.6667
    ]
   ],
   [
    "CUZR2",
    [
     "ZR"
    ],
    [
     null
    ]
   ],
   [
    "__HYPERPLANE__",
    [
     "ZR"
    ],
    [
     0.6666833335
    ]
   ]
  ],
  [
   [
    "LIQUID",
    [
     "ZR"
    ],
    [
     0.106
    ]
   ],
   [
    "FCC_A1",
    [
     "ZR"
    ],
    [
     null
    ]
   ],
   [
    "CU5ZR_C15B",
    [
     "ZR"
    ],
    [
     null
    ]
   ]
  ],
  [
   [
    "LIQUID",
    [
     "ZR"
    ],
    [
     0.125
    ]
   ],
   [
    "CU51ZR14",
    [
     "ZR"
    ],
    [
     null
    ]
   ],
   [
    "CU5ZR_C15B",
    [
     "ZR"
    ],
    [
     null
    ]
   ]
  ]
 ],
 "reference": "Turchanin 2008, doi:10.1007/s11106-008-9039-x",
 "tags": [
  "experimental",
  "invariant_table",
  "via_assessment",
  "orchid"
 ],
 "comment": "ORCHID literature values, Version 1, machine-extracted. Evidence class: experimental. ORCHID observation ids (orchid-literature `id`, one per value, in value order): ORC-Y3QUAXETHU ORC-KBYKSSQCKG ORC-JPMRL3IY5S",
 "bibtex": "turchanin2008_458466",
 "orchid": {
  "status": "Version 1, machine-extracted",
  "evidence_class": "experimental",
  "observations": [
   {
    "id": "ORC-Y3QUAXETHU",
    "reader_agreement": "multi_reader",
    "paper": "doi:10.1007/s11106-008-9039-x",
    "also_reported_as": [
     {
      "id": "ORC-4E7DVAIJH3",
      "paper": "doi:10.1007/s11669-017-0522-2",
      "dataset": "invariants/CU-ZR/CuZr-17Liu.zpf-08.json"
     }
    ]
   },
   {
    "id": "ORC-KBYKSSQCKG",
    "reader_agreement": "multi_reader",
    "paper": "doi:10.1007/s11106-008-9039-x"
   },
   {
    "id": "ORC-JPMRL3IY5S",
    "reader_agreement": "multi_reader",
    "paper": "doi:10.1007/s11106-008-9039-x",
    "also_reported_as": [
     {
      "id": "ORC-H4EOR76WBZ",
      "paper": "doi:10.1007/s11669-017-0522-2",
      "dataset": "invariants/CU-ZR/CuZr-17Liu.zpf-08.json"
     }
    ]
   }
  ],
  "papers": [
   "doi:10.1007/s11106-008-9039-x",
   "doi:10.1007/s11669-017-0522-2",
   "doi:10.1007/bf02647618"
  ],
  "dois": [
   "10.1007/bf02647618",
   "10.1007/s11106-008-9039-x",
   "10.1007/s11669-017-0522-2"
  ],
  "source_dataset": "db-v2.1/invariants/espei/CuZr-08Tur/zpf-07.json",
  "e3_merged": 2,
  "values_dropped": 5
 },
 "orchid_uncertainty": {
  "unit": "K (temperature), mole fraction (composition)",
  "values": [
   {
    "sigma": null,
    "sigma_basis": "zpf (ESPEI weighs ZPF data by a driving-force tolerance, not a value sigma; no weight set)",
    "budget": {
     "temperature_K": {
      "sigma_printed": null,
      "sigma_reading": 0.05,
      "sigma_method": 11.0,
      "sigma_composition": null,
      "sigma_scatter": null,
      "sigma_conversion": null,
      "sigma_effective": 11.0,
      "method_class": "unknown",
      "method_basis": "calibrated",
      "method_n_pairs": 4914,
      "method_entry": "value_types/T_INVARIANT/classes/unknown"
     },
     "composition_mole_fraction": {
      "sigma_printed": null,
      "sigma_reading": 5e-05,
      "sigma_method": 0.011,
      "sigma_composition": null,
      "sigma_scatter": null,
      "sigma_conversion": null,
      "sigma_effective": 0.011,
      "method_class": "unknown",
      "method_basis": "calibrated",
      "method_n_pairs": 3022,
      "method_entry": "value_types/X_PHASE/classes/unknown"
     }
    }
   },
   {
    "sigma": null,
    "sigma_basis": "zpf (ESPEI weighs ZPF data by a driving-force tolerance, not a value sigma; no weight set)",
    "budget": {
     "temperature_K": {
      "sigma_printed": null,
      "sigma_reading": 0.05,
      "sigma_method": 11.0,
      "sigma_composition": null,
      "sigma_scatter": null,
      "sigma_conversion": null,
      "sigma_effective": 11.0,
      "method_class": "unknown",
      "method_basis": "calibrated",
      "method_n_pairs": 4914,
      "method_entry": "value_types/T_INVARIANT/classes/unknown"
     },
     "composition_mole_fraction": {
      "sigma_printed": null,
      "sigma_reading": 5e-05,
      "sigma_method": 0.011,
      "sigma_composition": null,
      "sigma_scatter": null,
      "sigma_conversion": null,
      "sigma_effective": 0.011,
      "method_class": "unknown",
      "method_basis": "calibrated",
      "method_n_pairs": 3022,
      "method_entry": "value_types/X_PHASE/classes/unknown"
     }
    }
   },
   {
    "sigma": null,
    "sigma_basis": "zpf (ESPEI weighs ZPF data by a driving-force tolerance, not a value sigma; no weight set)",
    "budget": {
     "temperature_K": {
      "sigma_printed": null,
      "sigma_reading": 0.05,
      "sigma_method": 11.0,
      "sigma_composition": null,
      "sigma_scatter": null,
      "sigma_conversion": null,
      "sigma_effective": 11.0,
      "method_class": "unknown",
      "method_basis": "calibrated",
      "method_n_pairs": 4914,
      "method_entry": "value_types/T_INVARIANT/classes/unknown"
     },
     "composition_mole_fraction": {
      "sigma_printed": null,
      "sigma_reading": 5e-05,
      "sigma_method": 0.011,
      "sigma_composition": null,
      "sigma_scatter": null,
      "sigma_conversion": null,
      "sigma_effective": 0.011,
      "method_class": "unknown",
      "method_basis": "calibrated",
      "method_n_pairs": 3022,
      "method_entry": "value_types/X_PHASE/classes/unknown"
     }
    }
   }
  ],
  "weight_rule": "none: ZPF scale is ESPEI's driving-force tolerance; weight left at 1 (the temperature and composition budgets are information for the user)"
 },
 "orchid_zpf_encoding": {
  "line_compound_vertices_null": 4,
  "hyperplanes_added": 0,
  "rule": "E2: vertices of phases that are stoichiometric in the target TDB are written with composition null (ESPEI evaluates a line compound at its own formula composition; a fixed composition gives NaN in ESPEI 0.9.1 / pycalphad 0.11.2); the printed composition stays in the literature release (orchid.observations ids)"
 },
 "orchid_certification": {
  "basis": "pycalphad_invariant_agreement",
  "all_values_certified": false,
  "n_certified": 0,
  "values": [
   {
    "id": "ORC-Y3QUAXETHU",
    "espei_certified": false,
    "calphad_check": "not_available"
   },
   {
    "id": "ORC-KBYKSSQCKG",
    "espei_certified": false,
    "calphad_check": "not_available"
   },
   {
    "id": "ORC-JPMRL3IY5S",
    "espei_certified": false,
    "calphad_check": "not_available"
   }
  ]
 }
}

File: quickstart/sample-release/espei/invariants/CU-ZR/CuZr-08Tur.zpf-08.json
{
 "components": [
  "CU",
  "VA",
  "ZR"
 ],
 "phases": [
  "CU5ZR_C15B",
  "FCC_A1",
  "LIQUID"
 ],
 "conditions": {
  "P": 101325,
  "T": [
   1243.0
  ]
 },
 "output": "ZPF",
 "values": [
  [
   [
    "LIQUID",
    [
     "ZR"
    ],
    [
     0.098
    ]
   ],
   [
    "FCC_A1",
    [
     "ZR"
    ],
    [
     null
    ]
   ],
   [
    "CU5ZR_C15B",
    [
     "ZR"
    ],
    [
     null
    ]
   ]
  ]
 ],
 "reference": "Turchanin 2008, doi:10.1007/s11106-008-9039-x",
 "tags": [
  "experimental",
  "invariant_table",
  "via_assessment",
  "orchid"
 ],
 "comment": "ORCHID literature values, Version 1, machine-extracted. Evidence class: experimental. ORCHID observation ids (orchid-literature `id`, one per value, in value order): ORC-LZIUKEXZC4",
 "bibtex": "turchanin2008_458466",
 "orchid": {
  "status": "Version 1, machine-extracted",
  "evidence_class": "experimental",
  "observations": [
   {
    "id": "ORC-LZIUKEXZC4",
    "reader_agreement": "multi_reader",
    "paper": "doi:10.1007/s11106-008-9039-x",
    "also_reported_as": [
     {
      "id": "ORC-Y2H2VXWVPB",
      "paper": "doi:10.1007/s11669-017-0522-2",
      "dataset": "invariants/CU-ZR/CuZr-17Liu.zpf-04.json"
     }
    ]
   }
  ],
  "papers": [
   "doi:10.1007/s11106-008-9039-x",
   "doi:10.1007/s11669-017-0522-2",
   "doi:10.1007/bf02647618"
  ],
  "dois": [
   "10.1007/bf02647618",
   "10.1007/s11106-008-9039-x",
   "10.1007/s11669-017-0522-2"
  ],
  "source_dataset": "db-v2.1/invariants/espei/CuZr-08Tur/zpf-08.json",
  "e3_merged": 1
 },
 "orchid_uncertainty": {
  "unit": "K (temperature), mole fraction (composition)",
  "values": [
   {
    "sigma": null,
    "sigma_basis": "zpf (ESPEI weighs ZPF data by a driving-force tolerance, not a value sigma; no weight set)",
    "budget": {
     "temperature_K": {
      "sigma_printed": null,
      "sigma_reading": 0.05,
      "sigma_method": 11.0,
      "sigma_composition": null,
      "sigma_scatter": null,
      "sigma_conversion": null,
      "sigma_effective": 11.0,
      "method_class": "unknown",
      "method_basis": "calibrated",
      "method_n_pairs": 4914,
      "method_entry": "value_types/T_INVARIANT/classes/unknown"
     },
     "composition_mole_fraction": {
      "sigma_printed": null,
      "sigma_reading": 0.0005,
      "sigma_method": 0.011,
      "sigma_composition": null,
      "sigma_scatter": null,
      "sigma_conversion": null,
      "sigma_effective": 0.011,
      "method_class": "unknown",
      "method_basis": "calibrated",
      "method_n_pairs": 3022,
      "method_entry": "value_types/X_PHASE/classes/unknown"
     }
    }
   }
  ],
  "weight_rule": "none: ZPF scale is ESPEI's driving-force tolerance; weight left at 1 (the temperature and composition budgets are information for the user)"
 },
 "orchid_zpf_encoding": {
  "line_compound_vertices_null": 1,
  "hyperplanes_added": 0,
  "rule": "E2: vertices of phases that are stoichiometric in the target TDB are written with composition null (ESPEI evaluates a line compound at its own formula composition; a fixed composition gives NaN in ESPEI 0.9.1 / pycalphad 0.11.2); the printed composition stays in the literature release (orchid.observations ids)"
 },
 "orchid_certification": {
  "basis": "pycalphad_invariant_agreement",
  "all_values_certified": false,
  "n_certified": 0,
  "values": [
   {
    "id": "ORC-LZIUKEXZC4",
    "espei_certified": false,
    "calphad_check": "not_available"
   }
  ]
 }
}

File: quickstart/sample-release/espei/invariants/CU-ZR/CuZr-08Tur.zpf-09.json
{
 "components": [
  "CU",
  "VA",
  "ZR"
 ],
 "phases": [
  "BCC_A2",
  "CU10ZR7",
  "CU51ZR14",
  "CU5ZR_C15B",
  "CU8ZR3",
  "CUZR2",
  "CUZR_B2",
  "FCC_A1",
  "HCP_A3",
  "LIQUID"
 ],
 "conditions": {
  "P": 101325,
  "T": [
   1158.0,
   1168.0,
   1201.0,
   1273.0,
   1268.0,
   1095.0,
   1238.0,
   1373.0,
   1343.0
  ]
 },
 "output": "ZPF",
 "values": [
  [
   [
    "LIQUID",
    [
     "ZR"
    ],
    [
     0.382
    ]
   ],
   [
    "CU8ZR3",
    [
     "ZR"
    ],
    [
     null
    ]
   ],
   [
    "CU10ZR7",
    [
     "ZR"
    ],
    [
     null
    ]
   ]
  ],
  [
   [
    "LIQUID",
    [
     "ZR"
    ],
    [
     0.4
    ]
   ],
   [
    "CU10ZR7",
    [
     "ZR"
    ],
    [
     null
    ]
   ]
  ],
  [
   [
    "LIQUID",
    [
     "ZR"
    ],
    [
     0.54
    ]
   ],
   [
    "CUZR_B2",
    [
     "ZR"
    ],
    [
     null
    ]
   ],
   [
    "CUZR2",
    [
     "ZR"
    ],
    [
     null
    ]
   ]
  ],
  [
   [
    "LIQUID",
    [
     "ZR"
    ],
    [
     0.67
    ]
   ],
   [
    "CUZR2",
    [
     "ZR"
    ],
    [
     null
    ]
   ]
  ],
  [
   [
    "LIQUID",
    [
     "ZR"
    ],
    [
     0.72
    ]
   ],
   [
    "CUZR2",
    [
     "ZR"
    ],
    [
     null
    ]
   ],
   [
    "BCC_A2",
    [
     "ZR"
    ],
    [
     0.94
    ]
   ]
  ],
  [
   [
    "BCC_A2",
    [
     "ZR"
    ],
    [
     0.98
    ]
   ],
   [
    "CUZR2",
    [
     "ZR"
    ],
    [
     null
    ]
   ],
   [
    "HCP_A3",
    [
     "ZR"
    ],
    [
     null
    ]
   ]
  ],
  [
   [
    "LIQUID",
    [
     "ZR"
    ],
    [
     0.07
    ]
   ],
   [
    "FCC_A1",
    [
     "ZR"
    ],
    [
     null
    ]
   ],
   [
    "CU5ZR_C15B",
    [
     "ZR"
    ],
    [
     null
    ]
   ]
  ],
  [
   [
    "LIQUID",
    [
     "ZR"
    ],
    [
     0.25
    ]
   ],
   [
    "CU51ZR14",
    [
     "ZR"
    ],
    [
     null
    ]
   ]
  ],
  [
   [
    "LIQUID",
    [
     "ZR"
    ],
    [
     0.31
    ]
   ],
   [
    "CU51ZR14",
    [
     "ZR"
    ],
    [
     null
    ]
   ],
   [
    "CU8ZR3",
    [
     "ZR"
    ],
    [
     null
    ]
   ]
  ]
 ],
 "reference": "Turchanin 2008, doi:10.1007/s11106-008-9039-x",
 "tags": [
  "experimental",
  "invariant_table",
  "via_assessment",
  "orchid"
 ],
 "comment": "ORCHID literature values, Version 1, machine-extracted. Evidence class: experimental. ORCHID observation ids (orchid-literature `id`, one per value, in value order): ORC-NW2ACW5QNI ORC-PUDDEC5QXK ORC-3TYZUMMZEV ORC-KBFIV5RQL3 ORC-HIGOKJ4S64 ORC-XCJOTJ2GKA ORC-CYBHIOM3CE ORC-SFMHQKTADZ ORC-VMNTYO567G",
 "bibtex": "turchanin2008_458466",
 "orchid": {
  "status": "Version 1, machine-extracted",
  "evidence_class": "experimental",
  "observations": [
   {
    "id": "ORC-NW2ACW5QNI",
    "reader_agreement": "multi_reader",
    "paper": "doi:10.1007/s11106-008-9039-x",
    "also_reported_as": [
     {
      "id": "ORC-Q7JZKRB2IY",
      "paper": "doi:10.1007/s11669-017-0522-2",
      "dataset": "invariants/CU-ZR/CuZr-17Liu.zpf-02.json"
     }
    ]
   },
   {
    "id": "ORC-PUDDEC5QXK",
    "reader_agreement": "multi_reader",
    "paper": "doi:10.1007/s11106-008-9039-x",
    "also_reported_as": [
     {
      "id": "ORC-DZVAPYWENR",
      "paper": "doi:10.1007/s11669-017-0522-2",
      "dataset": "invariants/CU-ZR/CuZr-17Liu.zpf-02.json"
     }
    ]
   },
   {
    "id": "ORC-3TYZUMMZEV",
    "reader_agreement": "multi_reader",
    "paper": "doi:10.1007/s11106-008-9039-x"
   },
   {
    "id": "ORC-KBFIV5RQL3",
    "reader_agreement": "multi_reader",
    "paper": "doi:10.1007/s11106-008-9039-x",
    "also_reported_as": [
     {
      "id": "ORC-S2X35WDT4J",
      "paper": "doi:10.1007/s11669-017-0522-2",
      "dataset": "invariants/CU-ZR/CuZr-17Liu.zpf-02.json"
     }
    ]
   },
   {
    "id": "ORC-HIGOKJ4S64",
    "reader_agreement": "multi_reader",
    "paper": "doi:10.1007/s11106-008-9039-x"
   },
   {
    "id": "ORC-XCJOTJ2GKA",
    "reader_agreement": "multi_reader",
    "paper": "doi:10.1007/s11106-008-9039-x"
   },
   {
    "id": "ORC-CYBHIOM3CE",
    "reader_agreement": "multi_reader",
    "paper": "doi:10.1007/s11106-008-9039-x"
   },
   {
    "id": "ORC-SFMHQKTADZ",
    "reader_agreement": "multi_reader",
    "paper": "doi:10.1007/s11106-008-9039-x",
    "also_reported_as": [
     {
      "id": "ORC-3RUDYW5FZK",
      "paper": "doi:10.1007/s11669-017-0522-2",
      "dataset": "invariants/CU-ZR/CuZr-17Liu.zpf-02.json"
     }
    ]
   },
   {
    "id": "ORC-VMNTYO567G",
    "reader_agreement": "multi_reader",
    "paper": "doi:10.1007/s11106-008-9039-x"
   }
  ],
  "papers": [
   "doi:10.1007/s11106-008-9039-x",
   "doi:10.1007/s11669-017-0522-2",
   "doi:10.1007/bf02647618"
  ],
  "dois": [
   "10.1007/bf02647618",
   "10.1007/s11106-008-9039-x",
   "10.1007/s11669-017-0522-2"
  ],
  "source_dataset": "db-v2.1/invariants/espei/CuZr-08Tur/zpf-09.json",
  "values_dropped": 2,
  "e3_merged": 4
 },
 "orchid_uncertainty": {
  "unit": "K (temperature), mole fraction (composition)",
  "values": [
   {
    "sigma": null,
    "sigma_basis": "zpf (ESPEI weighs ZPF data by a driving-force tolerance, not a value sigma; no weight set)",
    "temperature_sigma_K": 10.0,
    "temperature_sigma_basis": "printed (coverage not stated, taken as 1 sigma)",
    "budget": {
     "temperature_K": {
      "sigma_printed": 10.0,
      "sigma_reading": 0.05,
      "sigma_method": 11.0,
      "sigma_composition": null,
      "sigma_scatter": null,
      "sigma_conversion": null,
      "sigma_effective": 11.0,
      "method_class": "unknown",
      "method_basis": "calibrated",
      "method_n_pairs": 4914,
      "method_entry": "value_types/T_INVARIANT/classes/unknown"
     },
     "composition_mole_fraction": {
      "sigma_printed": null,
      "sigma_reading": 0.0005,
      "sigma_method": 0.011,
      "sigma_composition": null,
      "sigma_scatter": null,
      "sigma_conversion": null,
      "sigma_effective": 0.011,
      "method_class": "unknown",
      "method_basis": "calibrated",
      "method_n_pairs": 3022,
      "method_entry": "value_types/X_PHASE/classes/unknown"
     }
    }
   },
   {
    "sigma": null,
    "sigma_basis": "zpf (ESPEI weighs ZPF data by a driving-force tolerance, not a value sigma; no weight set)",
    "temperature_sigma_K": 10.0,
    "temperature_sigma_basis": "printed (coverage not stated, taken as 1 sigma)",
    "budget": {
     "temperature_K": {
      "sigma_printed": 10.0,
      "sigma_reading": 0.05,
      "sigma_method": 11.0,
      "sigma_composition": null,
      "sigma_scatter": null,
      "sigma_conversion": null,
      "sigma_effective": 11.0,
      "method_class": "unknown",
      "method_basis": "calibrated",
      "method_n_pairs": 4914,
      "method_entry": "value_types/T_INVARIANT/classes/unknown"
     },
     "composition_mole_fraction": {
      "sigma_printed": null,
      "sigma_reading": 0.05,
      "sigma_method": 0.011,
      "sigma_composition": null,
      "sigma_scatter": null,
      "sigma_conversion": null,
      "sigma_effective": 0.05,
      "method_class": "unknown",
      "method_basis": "calibrated",
      "method_n_pairs": 3022,
      "method_entry": "value_types/X_PHASE/classes/unknown"
     }
    }
   },
   {
    "sigma": null,
    "sigma_basis": "zpf (ESPEI weighs ZPF data by a driving-force tolerance, not a value sigma; no weight set)",
    "temperature_sigma_K": 10.0,
    "temperature_sigma_basis": "printed (coverage not stated, taken as 1 sigma)",
    "budget": {
     "temperature_K": {
      "sigma_printed": 10.0,
      "sigma_reading": 0.05,
      "sigma_method": 11.0,
      "sigma_composition": null,
      "sigma_scatter": null,
      "sigma_conversion": null,
      "sigma_effective": 11.0,
      "method_class": "unknown",
      "method_basis": "calibrated",
      "method_n_pairs": 4914,
      "method_entry": "value_types/T_INVARIANT/classes/unknown"
     },
     "composition_mole_fraction": {
      "sigma_printed": null,
      "sigma_reading": 0.005,
      "sigma_method": 0.011,
      "sigma_composition": null,
      "sigma_scatter": null,
      "sigma_conversion": null,
      "sigma_effective": 0.011,
      "method_class": "unknown",
      "method_basis": "calibrated",
      "method_n_pairs": 3022,
      "method_entry": "value_types/X_PHASE/classes/unknown"
     }
    }
   },
   {
    "sigma": null,
    "sigma_basis": "zpf (ESPEI weighs ZPF data by a driving-force tolerance, not a value sigma; no weight set)",
    "temperature_sigma_K": 10.0,
    "temperature_sigma_basis": "printed (coverage not stated, taken as 1 sigma)",
    "budget": {
     "temperature_K": {
      "sigma_printed": 10.0,
      "sigma_reading": 0.05,
      "sigma_method": 11.0,
      "sigma_composition": null,
      "sigma_scatter": null,
      "sigma_conversion": null,
      "sigma_effective": 11.0,
      "method_class": "unknown",
      "method_basis": "calibrated",
      "method_n_pairs": 4914,
      "method_entry": "value_types/T_INVARIANT/classes/unknown"
     },
     "composition_mole_fraction": {
      "sigma_printed": null,
      "sigma_reading": 0.005,
      "sigma_method": 0.011,
      "sigma_composition": null,
      "sigma_scatter": null,
      "sigma_conversion": null,
      "sigma_effective": 0.011,
      "method_class": "unknown",
      "method_basis": "calibrated",
      "method_n_pairs": 3022,
      "method_entry": "value_types/X_PHASE/classes/unknown"
     }
    }
   },
   {
    "sigma": null,
    "sigma_basis": "zpf (ESPEI weighs ZPF data by a driving-force tolerance, not a value sigma; no weight set)",
    "temperature_sigma_K": 10.0,
    "temperature_sigma_basis": "printed (coverage not stated, taken as 1 sigma)",
    "budget": {
     "temperature_K": {
      "sigma_printed": 10.0,
      "sigma_reading": 0.05,
      "sigma_method": 11.0,
      "sigma_composition": null,
      "sigma_scatter": null,
      "sigma_conversion": null,
      "sigma_effective": 11.0,
      "method_class": "unknown",
      "method_basis": "calibrated",
      "method_n_pairs": 4914,
      "method_entry": "value_types/T_INVARIANT/classes/unknown"
     },
     "composition_mole_fraction": {
      "sigma_printed": null,
      "sigma_reading": 0.005,
      "sigma_method": 0.011,
      "sigma_composition": null,
      "sigma_scatter": null,
      "sigma_conversion": null,
      "sigma_effective": 0.011,
      "method_class": "unknown",
      "method_basis": "calibrated",
      "method_n_pairs": 3022,
      "method_entry": "value_types/X_PHASE/classes/unknown"
     }
    }
   },
   {
    "sigma": null,
    "sigma_basis": "zpf (ESPEI weighs ZPF data by a driving-force tolerance, not a value sigma; no weight set)",
    "temperature_sigma_K": 10.0,
    "temperature_sigma_basis": "printed (coverage not stated, taken as 1 sigma)",
    "budget": {
     "temperature_K": {
      "sigma_printed": 10.0,
      "sigma_reading": 0.05,
      "sigma_method": 11.0,
      "sigma_composition": null,
      "sigma_scatter": null,
      "sigma_conversion": null,
      "sigma_effective": 11.0,
      "method_class": "unknown",
      "method_basis": "calibrated",
      "method_n_pairs": 4914,
      "method_entry": "value_types/T_INVARIANT/classes/unknown"
     },
     "composition_mole_fraction": {
      "sigma_printed": null,
      "sigma_reading": 0.005,
      "sigma_method": 0.011,
      "sigma_composition": null,
      "sigma_scatter": null,
      "sigma_conversion": null,
      "sigma_effective": 0.011,
      "method_class": "unknown",
      "method_basis": "calibrated",
      "method_n_pairs": 3022,
      "method_entry": "value_types/X_PHASE/classes/unknown"
     }
    }
   },
   {
    "sigma": null,
    "sigma_basis": "zpf (ESPEI weighs ZPF data by a driving-force tolerance, not a value sigma; no weight set)",
    "temperature_sigma_K": 10.0,
    "temperature_sigma_basis": "printed (coverage not stated, taken as 1 sigma)",
    "budget": {
     "temperature_K": {
      "sigma_printed": 10.0,
      "sigma_reading": 0.05,
      "sigma_method": 11.0,
      "sigma_composition": null,
      "sigma_scatter": null,
      "sigma_conversion": null,
      "sigma_effective": 11.0,
      "method_class": "unknown",
      "method_basis": "calibrated",
      "method_n_pairs": 4914,
      "method_entry": "value_types/T_INVARIANT/classes/unknown"
     },
     "composition_mole_fraction": {
      "sigma_printed": null,
      "sigma_reading": 0.005,
      "sigma_method": 0.011,
      "sigma_composition": null,
      "sigma_scatter": null,
      "sigma_conversion": null,
      "sigma_effective": 0.011,
      "method_class": "unknown",
      "method_basis": "calibrated",
      "method_n_pairs": 3022,
      "method_entry": "value_types/X_PHASE/classes/unknown"
     }
    }
   },
   {
    "sigma": null,
    "sigma_basis": "zpf (ESPEI weighs ZPF data by a driving-force tolerance, not a value sigma; no weight set)",
    "temperature_sigma_K": 10.0,
    "temperature_sigma_basis": "printed (coverage not stated, taken as 1 sigma)",
    "budget": {
     "temperature_K": {
      "sigma_printed": 10.0,
      "sigma_reading": 0.05,
      "sigma_method": 11.0,
      "sigma_composition": null,
      "sigma_scatter": null,
      "sigma_conversion": null,
      "sigma_effective": 11.0,
      "method_class": "unknown",
      "method_basis": "calibrated",
      "method_n_pairs": 4914,
      "method_entry": "value_types/T_INVARIANT/classes/unknown"
     },
     "composition_mole_fraction": {
      "sigma_printed": null,
      "sigma_reading": 0.005,
      "sigma_method": 0.011,
      "sigma_composition": null,
      "sigma_scatter": null,
      "sigma_conversion": null,
      "sigma_effective": 0.011,
      "method_class": "unknown",
      "method_basis": "calibrated",
      "method_n_pairs": 3022,
      "method_entry": "value_types/X_PHASE/classes/unknown"
     }
    }
   },
   {
    "sigma": null,
    "sigma_basis": "zpf (ESPEI weighs ZPF data by a driving-force tolerance, not a value sigma; no weight set)",
    "temperature_sigma_K": 10.0,
    "temperature_sigma_basis": "printed (coverage not stated, taken as 1 sigma)",
    "budget": {
     "temperature_K": {
      "sigma_printed": 10.0,
      "sigma_reading": 0.05,
      "sigma_method": 11.0,
      "sigma_composition": null,
      "sigma_scatter": null,
      "sigma_conversion": null,
      "sigma_effective": 11.0,
      "method_class": "unknown",
      "method_basis": "calibrated",
      "method_n_pairs": 4914,
      "method_entry": "value_types/T_INVARIANT/classes/unknown"
     },
     "composition_mole_fraction": {
      "sigma_printed": null,
      "sigma_reading": 0.005,
      "sigma_method": 0.011,
      "sigma_composition": null,
      "sigma_scatter": null,
      "sigma_conversion": null,
      "sigma_effective": 0.011,
      "method_class": "unknown",
      "method_basis": "calibrated",
      "method_n_pairs": 3022,
      "method_entry": "value_types/X_PHASE/classes/unknown"
     }
    }
   }
  ],
  "weight_rule": "none: ZPF scale is ESPEI's driving-force tolerance; weight left at 1 (the temperature and composition budgets are information for the user)"
 },
 "orchid_zpf_encoding": {
  "line_compound_vertices_null": 14,
  "hyperplanes_added": 0,
  "rule": "E2: vertices of phases that are stoichiometric in the target TDB are written with composition null (ESPEI evaluates a line compound at its own formula composition; a fixed composition gives NaN in ESPEI 0.9.1 / pycalphad 0.11.2); the printed composition stays in the literature release (orchid.observations ids)"
 },
 "orchid_certification": {
  "basis": "pycalphad_invariant_agreement",
  "all_values_certified": false,
  "n_certified": 0,
  "values": [
   {
    "id": "ORC-NW2ACW5QNI",
    "espei_certified": false,
    "calphad_check": "not_available"
   },
   {
    "id": "ORC-PUDDEC5QXK",
    "espei_certified": false,
    "calphad_check": "not_available"
   },
   {
    "id": "ORC-3TYZUMMZEV",
    "espei_certified": false,
    "calphad_check": "not_available"
   },
   {
    "id": "ORC-KBFIV5RQL3",
    "espei_certified": false,
    "calphad_check": "not_available"
   },
   {
    "id": "ORC-HIGOKJ4S64",
    "espei_certified": false,
    "calphad_check": "not_available"
   },
   {
    "id": "ORC-XCJOTJ2GKA",
    "espei_certified": false,
    "calphad_check": "not_available"
   },
   {
    "id": "ORC-CYBHIOM3CE",
    "espei_certified": false,
    "calphad_check": "not_available"
   },
   {
    "id": "ORC-SFMHQKTADZ",
    "espei_certified": false,
    "calphad_check": "not_available"
   },
   {
    "id": "ORC-VMNTYO567G",
    "espei_certified": false,
    "calphad_check": "not_available"
   }
  ]
 }
}

File: quickstart/sample-release/espei/invariants/CU-ZR/CuZr-08Tur.zpf-10.json
{
 "components": [
  "CU",
  "VA",
  "ZR"
 ],
 "phases": [
  "CU10ZR7",
  "CU51ZR14",
  "CU5ZR_C15B",
  "CU8ZR3",
  "FCC_A1",
  "LIQUID"
 ],
 "conditions": {
  "P": 101325,
  "T": [
   1150.0,
   1250.0,
   1383.0
  ]
 },
 "output": "ZPF",
 "values": [
  [
   [
    "LIQUID",
    [
     "ZR"
    ],
    [
     0.42
    ]
   ],
   [
    "CU8ZR3",
    [
     "ZR"
    ],
    [
     null
    ]
   ],
   [
    "CU10ZR7",
    [
     "ZR"
    ],
    [
     null
    ]
   ]
  ],
  [
   [
    "LIQUID",
    [
     "ZR"
    ],
    [
     0.1
    ]
   ],
   [
    "FCC_A1",
    [
     "ZR"
    ],
    [
     null
    ]
   ],
   [
    "CU5ZR_C15B",
    [
     "ZR"
    ],
    [
     null
    ]
   ]
  ],
  [
   [
    "LIQUID",
    [
     "ZR"
    ],
    [
     0.25
    ]
   ],
   [
    "CU51ZR14",
    [
     "ZR"
    ],
    [
     null
    ]
   ]
  ]
 ],
 "reference": "Turchanin 2008, doi:10.1007/s11106-008-9039-x",
 "tags": [
  "experimental",
  "invariant_table",
  "via_assessment",
  "orchid"
 ],
 "comment": "ORCHID literature values, Version 1, machine-extracted. Evidence class: experimental. ORCHID observation ids (orchid-literature `id`, one per value, in value order): ORC-4WBXWTTEOD ORC-R6VT7HDMCK ORC-R4ZSQKNHV6",
 "bibtex": "turchanin2008_458466",
 "orchid": {
  "status": "Version 1, machine-extracted",
  "evidence_class": "experimental",
  "observations": [
   {
    "id": "ORC-4WBXWTTEOD",
    "reader_agreement": "multi_reader",
    "paper": "doi:10.1007/s11106-008-9039-x",
    "also_reported_as": [
     {
      "id": "ORC-RRAO6YXLBG",
      "paper": "doi:10.1007/s11669-017-0522-2",
      "dataset": "invariants/CU-ZR/CuZr-17Liu.zpf-10.json"
     }
    ]
   },
   {
    "id": "ORC-R6VT7HDMCK",
    "reader_agreement": "multi_reader",
    "paper": "doi:10.1007/s11106-008-9039-x",
    "also_reported_as": [
     {
      "id": "ORC-U5WG537YPW",
      "paper": "doi:10.1007/s11669-017-0522-2",
      "dataset": "invariants/CU-ZR/CuZr-17Liu.zpf-10.json"
     }
    ]
   },
   {
    "id": "ORC-R4ZSQKNHV6",
    "reader_agreement": "multi_reader",
    "paper": "doi:10.1007/s11106-008-9039-x"
   }
  ],
  "papers": [
   "doi:10.1007/s11106-008-9039-x",
   "doi:10.1007/s11669-017-0522-2",
   "doi:10.1007/bf02647618"
  ],
  "dois": [
   "10.1007/bf02647618",
   "10.1007/s11106-008-9039-x",
   "10.1007/s11669-017-0522-2"
  ],
  "source_dataset": "db-v2.1/invariants/espei/CuZr-08Tur/zpf-10.json",
  "e3_merged": 2
 },
 "orchid_uncertainty": {
  "unit": "K (temperature), mole fraction (composition)",
  "values": [
   {
    "sigma": null,
    "sigma_basis": "zpf (ESPEI weighs ZPF data by a driving-force tolerance, not a value sigma; no weight set)",
    "budget": {
     "temperature_K": {
      "sigma_printed": null,
      "sigma_reading": 0.05,
      "sigma_method": 11.0,
      "sigma_composition": null,
      "sigma_scatter": null,
      "sigma_conversion": null,
      "sigma_effective": 11.0,
      "method_class": "unknown",
      "method_basis": "calibrated",
      "method_n_pairs": 4914,
      "method_entry": "value_types/T_INVARIANT/classes/unknown"
     },
     "composition_mole_fraction": {
      "sigma_printed": null,
      "sigma_reading": 5e-07,
      "sigma_method": 0.011,
      "sigma_composition": null,
      "sigma_scatter": null,
      "sigma_conversion": null,
      "sigma_effective": 0.011,
      "method_class": "unknown",
      "method_basis": "calibrated",
      "method_n_pairs": 3022,
      "method_entry": "value_types/X_PHASE/classes/unknown"
     }
    }
   },
   {
    "sigma": null,
    "sigma_basis": "zpf (ESPEI weighs ZPF data by a driving-force tolerance, not a value sigma; no weight set)",
    "budget": {
     "temperature_K": {
      "sigma_printed": null,
      "sigma_reading": 0.05,
      "sigma_method": 11.0,
      "sigma_composition": null,
      "sigma_scatter": null,
      "sigma_conversion": null,
      "sigma_effective": 11.0,
      "method_class": "unknown",
      "method_basis": "calibrated",
      "method_n_pairs": 4914,
      "method_entry": "value_types/T_INVARIANT/classes/unknown"
     },
     "composition_mole_fraction": {
      "sigma_printed": null,
      "sigma_reading": 0.005,
      "sigma_method": 0.011,
      "sigma_composition": null,
      "sigma_scatter": null,
      "sigma_conversion": null,
      "sigma_effective": 0.011,
      "method_class": "unknown",
      "method_basis": "calibrated",
      "method_n_pairs": 3022,
      "method_entry": "value_types/X_PHASE/classes/unknown"
     }
    }
   },
   {
    "sigma": null,
    "sigma_basis": "zpf (ESPEI weighs ZPF data by a driving-force tolerance, not a value sigma; no weight set)",
    "budget": {
     "temperature_K": {
      "sigma_printed": null,
      "sigma_reading": 0.05,
      "sigma_method": 11.0,
      "sigma_composition": null,
      "sigma_scatter": null,
      "sigma_conversion": null,
      "sigma_effective": 11.0,
      "method_class": "unknown",
      "method_basis": "calibrated",
      "method_n_pairs": 4914,
      "method_entry": "value_types/T_INVARIANT/classes/unknown"
     },
     "composition_mole_fraction": {
      "sigma_printed": null,
      "sigma_reading": 0.005,
      "sigma_method": 0.011,
      "sigma_composition": null,
      "sigma_scatter": null,
      "sigma_conversion": null,
      "sigma_effective": 0.011,
      "method_class": "unknown",
      "method_basis": "calibrated",
      "method_n_pairs": 3022,
      "method_entry": "value_types/X_PHASE/classes/unknown"
     }
    }
   }
  ],
  "weight_rule": "none: ZPF scale is ESPEI's driving-force tolerance; weight left at 1 (the temperature and composition budgets are information for the user)"
 },
 "orchid_zpf_encoding": {
  "line_compound_vertices_null": 4,
  "hyperplanes_added": 0,
  "rule": "E2: vertices of phases that are stoichiometric in the target TDB are written with composition null (ESPEI evaluates a line compound at its own formula composition; a fixed composition gives NaN in ESPEI 0.9.1 / pycalphad 0.11.2); the printed composition stays in the literature release (orchid.observations ids)"
 },
 "orchid_certification": {
  "basis": "pycalphad_invariant_agreement",
  "all_values_certified": false,
  "n_certified": 0,
  "values": [
   {
    "id": "ORC-4WBXWTTEOD",
    "espei_certified": false,
    "calphad_check": "not_available"
   },
   {
    "id": "ORC-R6VT7HDMCK",
    "espei_certified": false,
    "calphad_check": "not_available"
   },
   {
    "id": "ORC-R4ZSQKNHV6",
    "espei_certified": false,
    "calphad_check": "not_available"
   }
  ]
 }
}

File: quickstart/sample-release/espei/invariants/CU-ZR/CuZr-08Tur.zpf-11.json
{
 "components": [
  "CU",
  "VA",
  "ZR"
 ],
 "phases": [
  "BCC_A2",
  "CUZR2",
  "HCP_A3",
  "LIQUID"
 ],
 "conditions": {
  "P": 101325,
  "T": [
   1338.0,
   1271.0,
   1189.0
  ]
 },
 "output": "ZPF",
 "values": [
  [
   [
    "LIQUID",
    [
     "ZR"
    ],
    [
     0.67
    ]
   ],
   [
    "CUZR2",
    [
     "ZR"
    ],
    [
     null
    ]
   ]
  ],
  [
   [
    "LIQUID",
    [
     "ZR"
    ],
    [
     0.74
    ]
   ],
   [
    "CUZR2",
    [
     "ZR"
    ],
    [
     null
    ]
   ],
   [
    "BCC_A2",
    [
     "ZR"
    ],
    [
     null
    ]
   ]
  ],
  [
   [
    "BCC_A2",
    [
     "ZR"
    ],
    [
     0.93
    ]
   ],
   [
    "CUZR2",
    [
     "ZR"
    ],
    [
     null
    ]
   ],
   [
    "HCP_A3",
    [
     "ZR"
    ],
    [
     null
    ]
   ]
  ]
 ],
 "reference": "Turchanin 2008, doi:10.1007/s11106-008-9039-x",
 "tags": [
  "experimental",
  "invariant_table",
  "via_assessment",
  "orchid"
 ],
 "comment": "ORCHID literature values, Version 1, machine-extracted. Evidence class: experimental. ORCHID observation ids (orchid-literature `id`, one per value, in value order): ORC-IRNRCZQNU3 ORC-57SZ7MDEPE ORC-VZ5RH7A7CU",
 "bibtex": "turchanin2008_458466",
 "orchid": {
  "status": "Version 1, machine-extracted",
  "evidence_class": "experimental",
  "observations": [
   {
    "id": "ORC-IRNRCZQNU3",
    "reader_agreement": "multi_reader",
    "paper": "doi:10.1007/s11106-008-9039-x"
   },
   {
    "id": "ORC-57SZ7MDEPE",
    "reader_agreement": "multi_reader",
    "paper": "doi:10.1007/s11106-008-9039-x",
    "also_reported_as": [
     {
      "id": "ORC-RMMUJPQ4HM",
      "paper": "doi:10.1007/bf02647618",
      "dataset": "invariants/CU-ZR/CuZr-94Zen-LB.zpf-06.json"
     }
    ]
   },
   {
    "id": "ORC-VZ5RH7A7CU",
    "reader_agreement": "multi_reader",
    "paper": "doi:10.1007/s11106-008-9039-x",
    "also_reported_as": [
     {
      "id": "ORC-3EMIVMGW4E",
      "paper": "doi:10.1007/bf02647618",
      "dataset": "invariants/CU-ZR/CuZr-94Zen-LB.zpf-06.json"
     }
    ]
   }
  ],
  "papers": [
   "doi:10.1007/s11106-008-9039-x",
   "doi:10.1007/bf02647618"
  ],
  "dois": [
   "10.1007/bf02647618",
   "10.1007/s11106-008-9039-x"
  ],
  "source_dataset": "db-v2.1/invariants/espei/CuZr-08Tur/zpf-11.json",
  "e3_merged": 2
 },
 "orchid_uncertainty": {
  "unit": "K (temperature), mole fraction (composition)",
  "values": [
   {
    "sigma": null,
    "sigma_basis": "zpf (ESPEI weighs ZPF data by a driving-force tolerance, not a value sigma; no weight set)",
    "budget": {
     "temperature_K": {
      "sigma_printed": null,
      "sigma_reading": 0.05,
      "sigma_method": 11.0,
      "sigma_composition": null,
      "sigma_scatter": null,
      "sigma_conversion": null,
      "sigma_effective": 11.0,
      "method_class": "unknown",
      "method_basis": "calibrated",
      "method_n_pairs": 4914,
      "method_entry": "value_types/T_INVARIANT/classes/unknown"
     },
     "composition_mole_fraction": {
      "sigma_printed": null,
      "sigma_reading": 0.005,
      "sigma_method": 0.011,
      "sigma_composition": null,
      "sigma_scatter": null,
      "sigma_conversion": null,
      "sigma_effective": 0.011,
      "method_class": "unknown",
      "method_basis": "calibrated",
      "method_n_pairs": 3022,
      "method_entry": "value_types/X_PHASE/classes/unknown"
     }
    }
   },
   {
    "sigma": null,
    "sigma_basis": "zpf (ESPEI weighs ZPF data by a driving-force tolerance, not a value sigma; no weight set)",
    "budget": {
     "temperature_K": {
      "sigma_printed": null,
      "sigma_reading": 0.05,
      "sigma_method": 11.0,
      "sigma_composition": null,
      "sigma_scatter": null,
      "sigma_conversion": null,
      "sigma_effective": 11.0,
      "method_class": "unknown",
      "method_basis": "calibrated",
      "method_n_pairs": 4914,
      "method_entry": "value_types/T_INVARIANT/classes/unknown"
     },
     "composition_mole_fraction": {
      "sigma_printed": null,
      "sigma_reading": 0.005,
      "sigma_method": 0.011,
      "sigma_composition": null,
      "sigma_scatter": null,
      "sigma_conversion": null,
      "sigma_effective": 0.011,
      "method_class": "unknown",
      "method_basis": "calibrated",
      "method_n_pairs": 3022,
      "method_entry": "value_types/X_PHASE/classes/unknown"
     }
    }
   },
   {
    "sigma": null,
    "sigma_basis": "zpf (ESPEI weighs ZPF data by a driving-force tolerance, not a value sigma; no weight set)",
    "temperature_sigma_K": 15.0,
    "temperature_sigma_basis": "printed (coverage not stated, taken as 1 sigma)",
    "budget": {
     "temperature_K": {
      "sigma_printed": 15.0,
      "sigma_reading": 0.05,
      "sigma_method": 11.0,
      "sigma_composition": null,
      "sigma_scatter": null,
      "sigma_conversion": null,
      "sigma_effective": 15.0,
      "method_class": "unknown",
      "method_basis": "calibrated",
      "method_n_pairs": 4914,
      "method_entry": "value_types/T_INVARIANT/classes/unknown"
     },
     "composition_mole_fraction": {
      "sigma_printed": null,
      "sigma_reading": 0.005,
      "sigma_method": 0.011,
      "sigma_composition": null,
      "sigma_scatter": null,
      "sigma_conversion": null,
      "sigma_effective": 0.011,
      "method_class": "unknown",
      "method_basis": "calibrated",
      "method_n_pairs": 3022,
      "method_entry": "value_types/X_PHASE/classes/unknown"
     }
    }
   }
  ],
  "weight_rule": "none: ZPF scale is ESPEI's driving-force tolerance; weight left at 1 (the temperature and composition budgets are information for the user)"
 },
 "orchid_zpf_encoding": {
  "line_compound_vertices_null": 3,
  "hyperplanes_added": 0,
  "rule": "E2: vertices of phases that are stoichiometric in the target TDB are written with composition null (ESPEI evaluates a line compound at its own formula composition; a fixed composition gives NaN in ESPEI 0.9.1 / pycalphad 0.11.2); the printed composition stays in the literature release (orchid.observations ids)"
 },
 "orchid_certification": {
  "basis": "pycalphad_invariant_agreement",
  "all_values_certified": false,
  "n_certified": 0,
  "values": [
   {
    "id": "ORC-IRNRCZQNU3",
    "espei_certified": false,
    "calphad_check": "not_available"
   },
   {
    "id": "ORC-57SZ7MDEPE",
    "espei_certified": false,
    "calphad_check": "not_available"
   },
   {
    "id": "ORC-VZ5RH7A7CU",
    "espei_certified": false,
    "calphad_check": "not_available"
   }
  ]
 }
}
