Repository: orchid-calphad/orchid-examples

# Quickstart: one system from the ORCHID release to ESPEI

`quickstart.ipynb` (executed, outputs saved) shows the basic moves on Cu–Zr:

1. query a system from the Parquet release (`parquet/literature_values.parquet`);
2. filter values by `accepted`, `evidence_class` and `reader_agreement`;
3. plot experimental against DFT formation enthalpies (`parquet/dft_parity.parquet`, Materials Project and OQMD);
4. export the ESPEI datasets of one description (`espei/`, CuZr-94Zen-LB, experimental and invariant tables, no
   single-reader datasets) with an ESPEI input skeleton, and check them with ESPEI's `load_datasets`.

File: quickstart/sample-release/espei/invariants/CU-ZR/CuZr-10Zho.zpf-02.json
{
 "components": [
  "CU",
  "VA",
  "ZR"
 ],
 "phases": [
  "BCC_A2",
  "CU10ZR7",
  "CU8ZR3",
  "LIQUID"
 ],
 "conditions": {
  "P": 101325,
  "T": [
   1177,
   885
  ]
 },
 "output": "ZPF",
 "values": [
  [
   [
    "LIQUID",
    [
     "ZR"
    ],
    [
     null
    ]
   ],
   [
    "CU8ZR3",
    [
     "ZR"
    ],
    [
     null
    ]
   ],
   [
    "CU10ZR7",
    [
     "ZR"
    ],
    [
     null
    ]
   ],
   [
    "__HYPERPLANE__",
    [
     "ZR"
    ],
    [
     0.342246
    ]
   ]
  ],
  [
   [
    "CU8ZR3",
    [
     "ZR"
    ],
    [
     null
    ]
   ],
   [
    "BCC_A2",
    [
     "ZR"
    ],
    [
     null
    ]
   ],
   [
    "CU10ZR7",
    [
     "ZR"
    ],
    [
     null
    ]
   ],
   [
    "__HYPERPLANE__",
    [
     "ZR"
    ],
    [
     0.342246
    ]
   ]
  ]
 ],
 "reference": "doi:10.1515/ijmr-1986-770109",
 "tags": [
  "experimental",
  "invariant_table",
  "via_assessment",
  "orchid_caveat",
  "orchid"
 ],
 "comment": "ORCHID literature values, Version 1, machine-extracted. Evidence class: experimental. ORCHID observation ids (orchid-literature `id`, one per value, in value order): ORC-OATLEB3VIM ORC-TVIPSUQNML",
 "bibtex": "knellernd_268bdf",
 "orchid": {
  "status": "Version 1, machine-extracted",
  "evidence_class": "experimental",
  "observations": [
   {
    "id": "ORC-OATLEB3VIM",
    "reader_agreement": "multi_reader",
    "paper": "doi:10.1016/j.actamat.2009.12.004",
    "measured_in": "doi:10.1515/ijmr-1986-770109",
    "caveats": [
     "plausibility_fail"
    ],
    "also_reported_as": [
     {
      "id": "ORC-QOMN3TGKS6",
      "paper": "doi:10.1007/s11669-017-0522-2",
      "dataset": "invariants/CU-ZR/CuZr-17Liu.zpf-05.json"
     }
    ]
   },
   {
    "id": "ORC-TVIPSUQNML",
    "reader_agreement": "multi_reader",
    "paper": "doi:10.1016/j.actamat.2009.12.004",
    "measured_in": "doi:10.1515/ijmr-1986-770109"
   }
  ],
  "papers": [
   "doi:10.1515/ijmr-1986-770109",
   "doi:10.1016/j.actamat.2009.12.004",
   "doi:10.1016/j.jallcom.2011.04.141",
   "doi:10.1007/s11669-017-0522-2"
  ],
  "dois": [
   "10.1007/s11669-017-0522-2",
   "10.1016/j.actamat.2009.12.004",
   "10.1016/j.jallcom.2011.04.141",
   "10.1515/ijmr-1986-770109"
  ],
  "source_dataset": "db-v2.1/invariants/espei/CuZr-10Zho/zpf-02.json",
  "e3_merged": 2,
  "values_dropped": 2
 },
 "orchid_uncertainty": {
  "unit": "K (temperature), mole fraction (composition)",
  "values": [
   {
    "sigma": null,
    "sigma_basis": "zpf (ESPEI weighs ZPF data by a driving-force tolerance, not a value sigma; no weight set)",
    "budget": {
     "temperature_K": {
      "sigma_printed": null,
      "sigma_reading": 0.5,
      "sigma_method": 11.0,
      "sigma_composition": null,
      "sigma_scatter": null,
      "sigma_conversion": null,
      "sigma_effective": 11.0,
      "method_class": "unknown",
      "method_basis": "calibrated",
      "method_n_pairs": 4914,
      "method_entry": "value_types/T_INVARIANT/classes/unknown"
     },
     "composition_mole_fraction": {
      "sigma_printed": null,
      "sigma_reading": 5e-07,
      "sigma_method": 0.011,
      "sigma_composition": null,
      "sigma_scatter": null,
      "sigma_conversion": null,
      "sigma_effective": 0.011,
      "method_class": "unknown",
      "method_basis": "calibrated",
      "method_n_pairs": 3022,
      "method_entry": "value_types/X_PHASE/classes/unknown"
     }
    }
   },
   {
    "sigma": null,
    "sigma_basis": "zpf (ESPEI weighs ZPF data by a driving-force tolerance, not a value sigma; no weight set)",
    "budget": {
     "temperature_K": {
      "sigma_printed": null,
      "sigma_reading": 0.5,
      "sigma_method": 11.0,
      "sigma_composition": null,
      "sigma_scatter": null,
      "sigma_conversion": null,
      "sigma_effective": 11.0,
      "method_class": "unknown",
      "method_basis": "calibrated",
      "method_n_pairs": 4914,
      "method_entry": "value_types/T_INVARIANT/classes/unknown"
     },
     "composition_mole_fraction": {
      "sigma_printed": null,
      "sigma_reading": 5e-07,
      "sigma_method": 0.011,
      "sigma_composition": null,
      "sigma_scatter": null,
      "sigma_conversion": null,
      "sigma_effective": 0.011,
      "method_class": "unknown",
      "method_basis": "calibrated",
      "method_n_pairs": 3022,
      "method_entry": "value_types/X_PHASE/classes/unknown"
     }
    }
   }
  ],
  "weight_rule": "none: ZPF scale is ESPEI's driving-force tolerance; weight left at 1 (the temperature and composition budgets are information for the user)"
 },
 "orchid_zpf_encoding": {
  "line_compound_vertices_null": 7,
  "hyperplanes_added": 0,
  "rule": "E2: vertices of phases that are stoichiometric in the target TDB are written with composition null (ESPEI evaluates a line compound at its own formula composition; a fixed composition gives NaN in ESPEI 0.9.1 / pycalphad 0.11.2); the printed composition stays in the literature release (orchid.observations ids)"
 },
 "orchid_certification": {
  "basis": "pycalphad_invariant_agreement",
  "all_values_certified": false,
  "n_certified": 0,
  "values": [
   {
    "id": "ORC-OATLEB3VIM",
    "espei_certified": false,
    "calphad_check": "disagrees"
   },
   {
    "id": "ORC-TVIPSUQNML",
    "espei_certified": false,
    "calphad_check": "not_available"
   }
  ]
 }
}

File: quickstart/sample-release/espei/invariants/CU-ZR/CuZr-10Zho.zpf-03.json
{
 "components": [
  "CU",
  "VA",
  "ZR"
 ],
 "phases": [
  "CU10ZR7",
  "CU8ZR3",
  "CUZR2",
  "CUZR_B2",
  "LIQUID"
 ],
 "conditions": {
  "P": 101325,
  "T": [
   1299,
   1229,
   1202,
   1204,
   1201,
   1003
  ]
 },
 "output": "ZPF",
 "values": [
  [
   [
    "LIQUID",
    [
     "ZR"
    ],
    [
     0.666667
    ]
   ],
   [
    "CUZR2",
    [
     "ZR"
    ],
    [
     null
    ]
   ]
  ],
  [
   [
    "LIQUID",
    [
     "ZR"
    ],
    [
     0.5
    ]
   ],
   [
    "CUZR_B2",
    [
     "ZR"
    ],
    [
     null
    ]
   ]
  ],
  [
   [
    "LIQUID",
    [
     "ZR"
    ],
    [
     null
    ]
   ],
   [
    "CUZR_B2",
    [
     "ZR"
    ],
    [
     null
    ]
   ],
   [
    "CUZR2",
    [
     "ZR"
    ],
    [
     null
    ]
   ],
   [
    "__HYPERPLANE__",
    [
     "ZR"
    ],
    [
     0.5833335
    ]
   ]
  ],
  [
   [
    "LIQUID",
    [
     "ZR"
    ],
    [
     0.411765
    ]
   ],
   [
    "CU10ZR7",
    [
     "ZR"
    ],
    [
     null
    ]
   ]
  ],
  [
   [
    "LIQUID",
    [
     "ZR"
    ],
    [
     null
    ]
   ],
   [
    "CU8ZR3",
    [
     "ZR"
    ],
    [
     null
    ]
   ],
   [
    "CU10ZR7",
    [
     "ZR"
    ],
    [
     null
    ]
   ],
   [
    "__HYPERPLANE__",
    [
     "ZR"
    ],
    [
     0.342246
    ]
   ]
  ],
  [
   [
    "CUZR_B2",
    [
     "ZR"
    ],
    [
     null
    ]
   ],
   [
    "CU10ZR7",
    [
     "ZR"
    ],
    [
     null
    ]
   ],
   [
    "CUZR2",
    [
     "ZR"
    ],
    [
     null
    ]
   ],
   [
    "__HYPERPLANE__",
    [
     "ZR"
    ],
    [
     0.5261440000000001
    ]
   ]
  ]
 ],
 "reference": "1998, Braga MH, Malheiros LF, Castro F, Soares D. Z Metallk 1998;89:541–5.",
 "tags": [
  "experimental",
  "invariant_table",
  "via_assessment",
  "orchid"
 ],
 "comment": "ORCHID literature values, Version 1, machine-extracted. Evidence class: experimental. ORCHID observation ids (orchid-literature `id`, one per value, in value order): ORC-V5HVI5QURJ ORC-MSZOI4YT3Y ORC-JX5BR6NCOT ORC-YF7NKRCANI ORC-24PN3XYCOE ORC-4CBII3K6R2",
 "bibtex": "braga1998_587967",
 "orchid": {
  "status": "Version 1, machine-extracted",
  "evidence_class": "experimental",
  "observations": [
   {
    "id": "ORC-V5HVI5QURJ",
    "reader_agreement": "multi_reader",
    "paper": "doi:10.1016/j.actamat.2009.12.004",
    "measured_in": "ref:2a3e66fcaa9ec324"
   },
   {
    "id": "ORC-MSZOI4YT3Y",
    "reader_agreement": "multi_reader",
    "paper": "doi:10.1016/j.actamat.2009.12.004",
    "measured_in": "ref:2a3e66fcaa9ec324"
   },
   {
    "id": "ORC-JX5BR6NCOT",
    "reader_agreement": "multi_reader",
    "paper": "doi:10.1016/j.actamat.2009.12.004",
    "measured_in": "ref:2a3e66fcaa9ec324"
   },
   {
    "id": "ORC-YF7NKRCANI",
    "reader_agreement": "multi_reader",
    "paper": "doi:10.1016/j.actamat.2009.12.004",
    "measured_in": "ref:2a3e66fcaa9ec324",
    "also_reported_as": [
     {
      "id": "ORC-KTB5WPJL5B",
      "paper": "doi:10.1007/s11669-017-0522-2",
      "dataset": "invariants/CU-ZR/CuZr-17Liu.zpf-08.json"
     }
    ]
   },
   {
    "id": "ORC-24PN3XYCOE",
    "reader_agreement": "multi_reader",
    "paper": "doi:10.1016/j.actamat.2009.12.004",
    "measured_in": "ref:2a3e66fcaa9ec324",
    "also_reported_as": [
     {
      "id": "ORC-PJVS7PRLXS",
      "paper": "doi:10.1007/s11669-017-0522-2",
      "dataset": "invariants/CU-ZR/CuZr-17Liu.zpf-08.json"
     }
    ]
   },
   {
    "id": "ORC-4CBII3K6R2",
    "reader_agreement": "multi_reader",
    "paper": "doi:10.1016/j.actamat.2009.12.004",
    "measured_in": "ref:2a3e66fcaa9ec324"
   }
  ],
  "papers": [
   "ref:2a3e66fcaa9ec324",
   "doi:10.1016/j.actamat.2009.12.004",
   "doi:10.1007/s11669-017-0522-2",
   "doi:10.1007/bf02647618"
  ],
  "dois": [
   "10.1007/bf02647618",
   "10.1007/s11669-017-0522-2",
   "10.1016/j.actamat.2009.12.004"
  ],
  "source_dataset": "db-v2.1/invariants/espei/CuZr-10Zho/zpf-03.json",
  "values_dropped": 5,
  "e3_merged": 2
 },
 "orchid_uncertainty": {
  "unit": "K (temperature), mole fraction (composition)",
  "values": [
   {
    "sigma": null,
    "sigma_basis": "zpf (ESPEI weighs ZPF data by a driving-force tolerance, not a value sigma; no weight set)",
    "budget": {
     "temperature_K": {
      "sigma_printed": null,
      "sigma_reading": 0.5,
      "sigma_method": 18.0,
      "sigma_composition": null,
      "sigma_scatter": null,
      "sigma_conversion": null,
      "sigma_effective": 18.0,
      "method_class": "unknown",
      "method_basis": "calibrated",
      "method_n_pairs": 256,
      "method_entry": "value_types/T_TRANSITION/classes/unknown"
     },
     "composition_mole_fraction": {
      "sigma_printed": null,
      "sigma_reading": 5e-07,
      "sigma_method": 0.011,
      "sigma_composition": null,
      "sigma_scatter": null,
      "sigma_conversion": null,
      "sigma_effective": 0.011,
      "method_class": "unknown",
      "method_basis": "calibrated",
      "method_n_pairs": 3022,
      "method_entry": "value_types/X_PHASE/classes/unknown"
     }
    }
   },
   {
    "sigma": null,
    "sigma_basis": "zpf (ESPEI weighs ZPF data by a driving-force tolerance, not a value sigma; no weight set)",
    "budget": {
     "temperature_K": {
      "sigma_printed": null,
      "sigma_reading": 0.5,
      "sigma_method": 18.0,
      "sigma_composition": null,
      "sigma_scatter": null,
      "sigma_conversion": null,
      "sigma_effective": 18.0,
      "method_class": "unknown",
      "method_basis": "calibrated",
      "method_n_pairs": 256,
      "method_entry": "value_types/T_TRANSITION/classes/unknown"
     },
     "composition_mole_fraction": {
      "sigma_printed": null,
      "sigma_reading": 0.05,
      "sigma_method": 0.011,
      "sigma_composition": null,
      "sigma_scatter": null,
      "sigma_conversion": null,
      "sigma_effective": 0.05,
      "method_class": "unknown",
      "method_basis": "calibrated",
      "method_n_pairs": 3022,
      "method_entry": "value_types/X_PHASE/classes/unknown"
     }
    }
   },
   {
    "sigma": null,
    "sigma_basis": "zpf (ESPEI weighs ZPF data by a driving-force tolerance, not a value sigma; no weight set)",
    "budget": {
     "temperature_K": {
      "sigma_printed": null,
      "sigma_reading": 0.5,
      "sigma_method": 11.0,
      "sigma_composition": null,
      "sigma_scatter": null,
      "sigma_conversion": null,
      "sigma_effective": 11.0,
      "method_class": "unknown",
      "method_basis": "calibrated",
      "method_n_pairs": 4914,
      "method_entry": "value_types/T_INVARIANT/classes/unknown"
     },
     "composition_mole_fraction": {
      "sigma_printed": null,
      "sigma_reading": 5e-07,
      "sigma_method": 0.011,
      "sigma_composition": null,
      "sigma_scatter": null,
      "sigma_conversion": null,
      "sigma_effective": 0.011,
      "method_class": "unknown",
      "method_basis": "calibrated",
      "method_n_pairs": 3022,
      "method_entry": "value_types/X_PHASE/classes/unknown"
     }
    }
   },
   {
    "sigma": null,
    "sigma_basis": "zpf (ESPEI weighs ZPF data by a driving-force tolerance, not a value sigma; no weight set)",
    "budget": {
     "temperature_K": {
      "sigma_printed": null,
      "sigma_reading": 0.5,
      "sigma_method": 18.0,
      "sigma_composition": null,
      "sigma_scatter": null,
      "sigma_conversion": null,
      "sigma_effective": 18.0,
      "method_class": "unknown",
      "method_basis": "calibrated",
      "method_n_pairs": 256,
      "method_entry": "value_types/T_TRANSITION/classes/unknown"
     },
     "composition_mole_fraction": {
      "sigma_printed": null,
      "sigma_reading": 5e-07,
      "sigma_method": 0.011,
      "sigma_composition": null,
      "sigma_scatter": null,
      "sigma_conversion": null,
      "sigma_effective": 0.011,
      "method_class": "unknown",
      "method_basis": "calibrated",
      "method_n_pairs": 3022,
      "method_entry": "value_types/X_PHASE/classes/unknown"
     }
    }
   },
   {
    "sigma": null,
    "sigma_basis": "zpf (ESPEI weighs ZPF data by a driving-force tolerance, not a value sigma; no weight set)",
    "budget": {
     "temperature_K": {
      "sigma_printed": null,
      "sigma_reading": 0.5,
      "sigma_method": 11.0,
      "sigma_composition": null,
      "sigma_scatter": null,
      "sigma_conversion": null,
      "sigma_effective": 11.0,
      "method_class": "unknown",
      "method_basis": "calibrated",
      "method_n_pairs": 4914,
      "method_entry": "value_types/T_INVARIANT/classes/unknown"
     },
     "composition_mole_fraction": {
      "sigma_printed": null,
      "sigma_reading": 5e-07,
      "sigma_method": 0.011,
      "sigma_composition": null,
      "sigma_scatter": null,
      "sigma_conversion": null,
      "sigma_effective": 0.011,
      "method_class": "unknown",
      "method_basis": "calibrated",
      "method_n_pairs": 3022,
      "method_entry": "value_types/X_PHASE/classes/unknown"
     }
    }
   },
   {
    "sigma": null,
    "sigma_basis": "zpf (ESPEI weighs ZPF data by a driving-force tolerance, not a value sigma; no weight set)",
    "budget": {
     "temperature_K": {
      "sigma_printed": null,
      "sigma_reading": 0.5,
      "sigma_method": 11.0,
      "sigma_composition": null,
      "sigma_scatter": null,
      "sigma_conversion": null,
      "sigma_effective": 11.0,
      "method_class": "unknown",
      "method_basis": "calibrated",
      "method_n_pairs": 4914,
      "method_entry": "value_types/T_INVARIANT/classes/unknown"
     },
     "composition_mole_fraction": {
      "sigma_printed": null,
      "sigma_reading": 5e-07,
      "sigma_method": 0.011,
      "sigma_composition": null,
      "sigma_scatter": null,
      "sigma_conversion": null,
      "sigma_effective": 0.011,
      "method_class": "unknown",
      "method_basis": "calibrated",
      "method_n_pairs": 3022,
      "method_entry": "value_types/X_PHASE/classes/unknown"
     }
    }
   }
  ],
  "weight_rule": "none: ZPF scale is ESPEI's driving-force tolerance; weight left at 1 (the temperature and composition budgets are information for the user)"
 },
 "orchid_zpf_encoding": {
  "line_compound_vertices_null": 10,
  "hyperplanes_added": 0,
  "rule": "E2: vertices of phases that are stoichiometric in the target TDB are written with composition null (ESPEI evaluates a line compound at its own formula composition; a fixed composition gives NaN in ESPEI 0.9.1 / pycalphad 0.11.2); the printed composition stays in the literature release (orchid.observations ids)"
 },
 "orchid_certification": {
  "basis": "pycalphad_invariant_agreement",
  "all_values_certified": false,
  "n_certified": 1,
  "values": [
   {
    "id": "ORC-V5HVI5QURJ",
    "espei_certified": false,
    "calphad_check": "not_available"
   },
   {
    "id": "ORC-MSZOI4YT3Y",
    "espei_certified": false,
    "calphad_check": "not_available"
   },
   {
    "id": "ORC-JX5BR6NCOT",
    "espei_certified": true,
    "calphad_check": "agrees"
   },
   {
    "id": "ORC-YF7NKRCANI",
    "espei_certified": false,
    "calphad_check": "not_available"
   },
   {
    "id": "ORC-24PN3XYCOE",
    "espei_certified": false,
    "calphad_check": "not_available"
   },
   {
    "id": "ORC-4CBII3K6R2",
    "espei_certified": false,
    "calphad_check": "not_available"
   }
  ]
 }
}

File: quickstart/sample-release/espei/invariants/CU-ZR/CuZr-10Zho.zpf-05.json
{
 "components": [
  "CU",
  "VA",
  "ZR"
 ],
 "phases": [
  "BCC_A2",
  "CU10ZR7",
  "CU5ZR_C15B",
  "CU8ZR3",
  "CUZR2",
  "CUZR_B2",
  "FCC_A1",
  "HCP_A3",
  "LIQUID"
 ],
 "conditions": {
  "P": 101325,
  "T": [
   1268,
   1283,
   1200,
   1343,
   1160,
   1095
  ]
 },
 "output": "ZPF",
 "values": [
  [
   [
    "LIQUID",
    [
     "ZR"
    ],
    [
     0.724
    ]
   ],
   [
    "CUZR2",
    [
     "ZR"
    ],
    [
     null
    ]
   ],
   [
    "BCC_A2",
    [
     "ZR"
    ],
    [
     null
    ]
   ]
  ],
  [
   [
    "LIQUID",
    [
     "ZR"
    ],
    [
     0.065
    ]
   ],
   [
    "FCC_A1",
    [
     "ZR"
    ],
    [
     null
    ]
   ],
   [
    "CU5ZR_C15B",
    [
     "ZR"
    ],
    [
     null
    ]
   ]
  ],
  [
   [
    "LIQUID",
    [
     "ZR"
    ],
    [
     0.54
    ]
   ],
   [
    "CUZR_B2",
    [
     "ZR"
    ],
    [
     null
    ]
   ],
   [
    "CUZR2",
    [
     "ZR"
    ],
    [
     null
    ]
   ]
  ],
  [
   [
    "LIQUID",
    [
     "ZR"
    ],
    [
     0.308
    ]
   ],
   [
    "BCC_A2",
    [
     "ZR"
    ],
    [
     null
    ]
   ],
   [
    "CU8ZR3",
    [
     "ZR"
    ],
    [
     null
    ]
   ]
  ],
  [
   [
    "LIQUID",
    [
     "ZR"
    ],
    [
     0.382
    ]
   ],
   [
    "CU8ZR3",
    [
     "ZR"
    ],
    [
     null
    ]
   ],
   [
    "CU10ZR7",
    [
     "ZR"
    ],
    [
     null
    ]
   ]
  ],
  [
   [
    "BCC_A2",
    [
     "ZR"
    ],
    [
     0.978
    ]
   ],
   [
    "CUZR2",
    [
     "ZR"
    ],
    [
     null
    ]
   ],
   [
    "HCP_A3",
    [
     "ZR"
    ],
    [
     null
    ]
   ]
  ]
 ],
 "reference": "1953, Lundin CE, McPherson DJ, Hansen M. Trans AIME 1953;197: 273–8.",
 "tags": [
  "experimental",
  "invariant_table",
  "via_assessment",
  "orchid_caveat",
  "orchid"
 ],
 "comment": "ORCHID literature values, Version 1, machine-extracted. Evidence class: experimental. ORCHID observation ids (orchid-literature `id`, one per value, in value order): ORC-PEMZI4I53E ORC-YAQWBKAB2H ORC-7RE3GOTOLX ORC-M7PX53B2VL ORC-FXYO2FTWQD ORC-PXRTVGO67F",
 "bibtex": "lundin1953_434005",
 "orchid": {
  "status": "Version 1, machine-extracted",
  "evidence_class": "experimental",
  "observations": [
   {
    "id": "ORC-PEMZI4I53E",
    "reader_agreement": "multi_reader",
    "paper": "doi:10.1016/j.actamat.2009.12.004",
    "measured_in": "ref:e23e5b02fa4a10fe",
    "also_reported_as": [
     {
      "id": "ORC-3USERDJ4PC",
      "paper": "doi:10.1016/j.jallcom.2011.04.141",
      "measured_in": "ref:70b48bc1e3b5e124",
      "dataset": "invariants/CU-ZR/CuZr-11Gie.zpf-04.json"
     },
     {
      "id": "ORC-GFVHSV4PNF",
      "paper": "doi:10.1007/bf02647618",
      "dataset": "invariants/CU-ZR/CuZr-94Zen-LB.zpf-10.json"
     }
    ]
   },
   {
    "id": "ORC-YAQWBKAB2H",
    "reader_agreement": "multi_reader",
    "paper": "doi:10.1016/j.actamat.2009.12.004",
    "measured_in": "ref:e23e5b02fa4a10fe",
    "caveats": [
     "plausibility_fail"
    ]
   },
   {
    "id": "ORC-7RE3GOTOLX",
    "reader_agreement": "multi_reader",
    "paper": "doi:10.1016/j.actamat.2009.12.004",
    "measured_in": "ref:e23e5b02fa4a10fe"
   },
   {
    "id": "ORC-M7PX53B2VL",
    "reader_agreement": "multi_reader",
    "paper": "doi:10.1016/j.actamat.2009.12.004",
    "measured_in": "ref:e23e5b02fa4a10fe"
   },
   {
    "id": "ORC-FXYO2FTWQD",
    "reader_agreement": "multi_reader",
    "paper": "doi:10.1016/j.actamat.2009.12.004",
    "measured_in": "ref:e23e5b02fa4a10fe"
   },
   {
    "id": "ORC-PXRTVGO67F",
    "reader_agreement": "multi_reader",
    "paper": "doi:10.1016/j.actamat.2009.12.004",
    "measured_in": "ref:e23e5b02fa4a10fe",
    "also_reported_as": [
     {
      "id": "ORC-2DY5437SZG",
      "paper": "doi:10.1007/bf02647618",
      "dataset": "invariants/CU-ZR/CuZr-94Zen-LB.zpf-10.json"
     }
    ]
   }
  ],
  "papers": [
   "ref:e23e5b02fa4a10fe",
   "doi:10.1016/j.actamat.2009.12.004",
   "ref:70b48bc1e3b5e124",
   "doi:10.1016/j.jallcom.2011.04.141",
   "doi:10.1007/bf02647618"
  ],
  "dois": [
   "10.1007/bf02647618",
   "10.1016/j.actamat.2009.12.004",
   "10.1016/j.jallcom.2011.04.141"
  ],
  "source_dataset": "db-v2.1/invariants/espei/CuZr-10Zho/zpf-05.json",
  "e3_merged": 3,
  "values_dropped": 4
 },
 "orchid_uncertainty": {
  "unit": "K (temperature), mole fraction (composition)",
  "values": [
   {
    "sigma": null,
    "sigma_basis": "zpf (ESPEI weighs ZPF data by a driving-force tolerance, not a value sigma; no weight set)",
    "budget": {
     "temperature_K": {
      "sigma_printed": null,
      "sigma_reading": 0.5,
      "sigma_method": 11.0,
      "sigma_composition": null,
      "sigma_scatter": null,
      "sigma_conversion": null,
      "sigma_effective": 11.0,
      "method_class": "unknown",
      "method_basis": "calibrated",
      "method_n_pairs": 4914,
      "method_entry": "value_types/T_INVARIANT/classes/unknown"
     },
     "composition_mole_fraction": {
      "sigma_printed": null,
      "sigma_reading": 5e-07,
      "sigma_method": 0.011,
      "sigma_composition": null,
      "sigma_scatter": null,
      "sigma_conversion": null,
      "sigma_effective": 0.011,
      "method_class": "unknown",
      "method_basis": "calibrated",
      "method_n_pairs": 3022,
      "method_entry": "value_types/X_PHASE/classes/unknown"
     }
    }
   },
   {
    "sigma": null,
    "sigma_basis": "zpf (ESPEI weighs ZPF data by a driving-force tolerance, not a value sigma; no weight set)",
    "budget": {
     "temperature_K": {
      "sigma_printed": null,
      "sigma_reading": 0.5,
      "sigma_method": 11.0,
      "sigma_composition": null,
      "sigma_scatter": null,
      "sigma_conversion": null,
      "sigma_effective": 11.0,
      "method_class": "unknown",
      "method_basis": "calibrated",
      "method_n_pairs": 4914,
      "method_entry": "value_types/T_INVARIANT/classes/unknown"
     },
     "composition_mole_fraction": {
      "sigma_printed": null,
      "sigma_reading": 5e-07,
      "sigma_method": 0.011,
      "sigma_composition": null,
      "sigma_scatter": null,
      "sigma_conversion": null,
      "sigma_effective": 0.011,
      "method_class": "unknown",
      "method_basis": "calibrated",
      "method_n_pairs": 3022,
      "method_entry": "value_types/X_PHASE/classes/unknown"
     }
    }
   },
   {
    "sigma": null,
    "sigma_basis": "zpf (ESPEI weighs ZPF data by a driving-force tolerance, not a value sigma; no weight set)",
    "budget": {
     "temperature_K": {
      "sigma_printed": null,
      "sigma_reading": 0.5,
      "sigma_method": 11.0,
      "sigma_composition": null,
      "sigma_scatter": null,
      "sigma_conversion": null,
      "sigma_effective": 11.0,
      "method_class": "unknown",
      "method_basis": "calibrated",
      "method_n_pairs": 4914,
      "method_entry": "value_types/T_INVARIANT/classes/unknown"
     },
     "composition_mole_fraction": {
      "sigma_printed": null,
      "sigma_reading": 5e-07,
      "sigma_method": 0.011,
      "sigma_composition": null,
      "sigma_scatter": null,
      "sigma_conversion": null,
      "sigma_effective": 0.011,
      "method_class": "unknown",
      "method_basis": "calibrated",
      "method_n_pairs": 3022,
      "method_entry": "value_types/X_PHASE/classes/unknown"
     }
    }
   },
   {
    "sigma": null,
    "sigma_basis": "zpf (ESPEI weighs ZPF data by a driving-force tolerance, not a value sigma; no weight set)",
    "budget": {
     "temperature_K": {
      "sigma_printed": null,
      "sigma_reading": 0.5,
      "sigma_method": 11.0,
      "sigma_composition": null,
      "sigma_scatter": null,
      "sigma_conversion": null,
      "sigma_effective": 11.0,
      "method_class": "unknown",
      "method_basis": "calibrated",
      "method_n_pairs": 4914,
      "method_entry": "value_types/T_INVARIANT/classes/unknown"
     },
     "composition_mole_fraction": {
      "sigma_printed": null,
      "sigma_reading": 5e-07,
      "sigma_method": 0.011,
      "sigma_composition": null,
      "sigma_scatter": null,
      "sigma_conversion": null,
      "sigma_effective": 0.011,
      "method_class": "unknown",
      "method_basis": "calibrated",
      "method_n_pairs": 3022,
      "method_entry": "value_types/X_PHASE/classes/unknown"
     }
    }
   },
   {
    "sigma": null,
    "sigma_basis": "zpf (ESPEI weighs ZPF data by a driving-force tolerance, not a value sigma; no weight set)",
    "budget": {
     "temperature_K": {
      "sigma_printed": null,
      "sigma_reading": 0.5,
      "sigma_method": 11.0,
      "sigma_composition": null,
      "sigma_scatter": null,
      "sigma_conversion": null,
      "sigma_effective": 11.0,
      "method_class": "unknown",
      "method_basis": "calibrated",
      "method_n_pairs": 4914,
      "method_entry": "value_types/T_INVARIANT/classes/unknown"
     },
     "composition_mole_fraction": {
      "sigma_printed": null,
      "sigma_reading": 5e-07,
      "sigma_method": 0.011,
      "sigma_composition": null,
      "sigma_scatter": null,
      "sigma_conversion": null,
      "sigma_effective": 0.011,
      "method_class": "unknown",
      "method_basis": "calibrated",
      "method_n_pairs": 3022,
      "method_entry": "value_types/X_PHASE/classes/unknown"
     }
    }
   },
   {
    "sigma": null,
    "sigma_basis": "zpf (ESPEI weighs ZPF data by a driving-force tolerance, not a value sigma; no weight set)",
    "budget": {
     "temperature_K": {
      "sigma_printed": null,
      "sigma_reading": 0.5,
      "sigma_method": 11.0,
      "sigma_composition": null,
      "sigma_scatter": null,
      "sigma_conversion": null,
      "sigma_effective": 11.0,
      "method_class": "unknown",
      "method_basis": "calibrated",
      "method_n_pairs": 4914,
      "method_entry": "value_types/T_INVARIANT/classes/unknown"
     },
     "composition_mole_fraction": {
      "sigma_printed": null,
      "sigma_reading": 5e-07,
      "sigma_method": 0.011,
      "sigma_composition": null,
      "sigma_scatter": null,
      "sigma_conversion": null,
      "sigma_effective": 0.011,
      "method_class": "unknown",
      "method_basis": "calibrated",
      "method_n_pairs": 3022,
      "method_entry": "value_types/X_PHASE/classes/unknown"
     }
    }
   }
  ],
  "weight_rule": "none: ZPF scale is ESPEI's driving-force tolerance; weight left at 1 (the temperature and composition budgets are information for the user)"
 },
 "orchid_zpf_encoding": {
  "line_compound_vertices_null": 8,
  "hyperplanes_added": 0,
  "rule": "E2: vertices of phases that are stoichiometric in the target TDB are written with composition null (ESPEI evaluates a line compound at its own formula composition; a fixed composition gives NaN in ESPEI 0.9.1 / pycalphad 0.11.2); the printed composition stays in the literature release (orchid.observations ids)"
 },
 "orchid_certification": {
  "basis": "pycalphad_invariant_agreement",
  "all_values_certified": false,
  "n_certified": 3,
  "values": [
   {
    "id": "ORC-PEMZI4I53E",
    "espei_certified": true,
    "calphad_check": "agrees"
   },
   {
    "id": "ORC-YAQWBKAB2H",
    "espei_certified": false,
    "calphad_check": "disagrees"
   },
   {
    "id": "ORC-7RE3GOTOLX",
    "espei_certified": true,
    "calphad_check": "agrees"
   },
   {
    "id": "ORC-M7PX53B2VL",
    "espei_certified": false,
    "calphad_check": "not_available"
   },
   {
    "id": "ORC-FXYO2FTWQD",
    "espei_certified": false,
    "calphad_check": "not_available"
   },
   {
    "id": "ORC-PXRTVGO67F",
    "espei_certified": true,
    "calphad_check": "agrees"
   }
  ]
 }
}

File: quickstart/sample-release/espei/invariants/CU-ZR/CuZr-11Gie.zpf-01.json
{
 "components": [
  "CU",
  "VA",
  "ZR"
 ],
 "phases": [
  "CU10ZR7",
  "CU2ZR",
  "CU5ZR7",
  "CUZR2",
  "CUZR_B2",
  "LIQUID"
 ],
 "conditions": {
  "P": 101325,
  "T": [
   1238,
   1177,
   985,
   970
  ]
 },
 "output": "ZPF",
 "values": [
  [
   [
    "LIQUID",
    [
     "ZR"
    ],
    [
     null
    ]
   ],
   [
    "CUZR2",
    [
     "ZR"
    ],
    [
     null
    ]
   ],
   [
    "CU5ZR7",
    [
     "ZR"
    ],
    [
     null
    ]
   ],
   [
    "__HYPERPLANE__",
    [
     "ZR"
    ],
    [
     0.625
    ]
   ]
  ],
  [
   [
    "LIQUID",
    [
     "ZR"
    ],
    [
     0.355
    ]
   ],
   [
    "CU2ZR",
    [
     "ZR"
    ],
    [
     null
    ]
   ],
   [
    "CU10ZR7",
    [
     "ZR"
    ],
    [
     null
    ]
   ]
  ],
  [
   [
    "CUZR_B2",
    [
     "ZR"
    ],
    [
     null
    ]
   ],
   [
    "CU10ZR7",
    [
     "ZR"
    ],
    [
     null
    ]
   ],
   [
    "CU5ZR7",
    [
     "ZR"
    ],
    [
     null
    ]
   ],
   [
    "__HYPERPLANE__",
    [
     "ZR"
    ],
    [
     0.498366013
    ]
   ]
  ],
  [
   [
    "CU5ZR7",
    [
     "ZR"
    ],
    [
     null
    ]
   ],
   [
    "CU10ZR7",
    [
     "ZR"
    ],
    [
     null
    ]
   ],
   [
    "CUZR2",
    [
     "ZR"
    ],
    [
     null
    ]
   ],
   [
    "__HYPERPLANE__",
    [
     "ZR"
    ],
    [
     0.5539215686666666
    ]
   ]
  ]
 ],
 "reference": "doi:10.1515/ijmr-1986-770109",
 "tags": [
  "experimental",
  "invariant_table",
  "via_assessment",
  "orchid_caveat",
  "orchid"
 ],
 "comment": "ORCHID literature values, Version 1, machine-extracted. Evidence class: experimental. ORCHID observation ids (orchid-literature `id`, one per value, in value order): ORC-XQH53IIVJV ORC-VKY4T23ID2 ORC-FZTXW52W4Z ORC-MNXV2TW4YI",
 "bibtex": "knellernd_268bdf",
 "orchid": {
  "status": "Version 1, machine-extracted",
  "evidence_class": "experimental",
  "observations": [
   {
    "id": "ORC-XQH53IIVJV",
    "reader_agreement": "multi_reader",
    "paper": "doi:10.1016/j.jallcom.2011.04.141",
    "measured_in": "doi:10.1515/ijmr-1986-770109"
   },
   {
    "id": "ORC-VKY4T23ID2",
    "reader_agreement": "multi_reader",
    "paper": "doi:10.1016/j.jallcom.2011.04.141",
    "measured_in": "doi:10.1515/ijmr-1986-770109",
    "caveats": [
     "plausibility_fail"
    ]
   },
   {
    "id": "ORC-FZTXW52W4Z",
    "reader_agreement": "multi_reader",
    "paper": "doi:10.1016/j.jallcom.2011.04.141",
    "measured_in": "doi:10.1515/ijmr-1986-770109"
   },
   {
    "id": "ORC-MNXV2TW4YI",
    "reader_agreement": "multi_reader",
    "paper": "doi:10.1016/j.jallcom.2011.04.141",
    "measured_in": "doi:10.1515/ijmr-1986-770109"
   }
  ],
  "papers": [
   "doi:10.1515/ijmr-1986-770109",
   "doi:10.1016/j.jallcom.2011.04.141"
  ],
  "dois": [
   "10.1016/j.jallcom.2011.04.141",
   "10.1515/ijmr-1986-770109"
  ],
  "source_dataset": "db-v2.1/invariants/espei/CuZr-11Gie/zpf-01.json",
  "values_dropped": 3
 },
 "orchid_uncertainty": {
  "unit": "K (temperature), mole fraction (composition)",
  "values": [
   {
    "sigma": null,
    "sigma_basis": "zpf (ESPEI weighs ZPF data by a driving-force tolerance, not a value sigma; no weight set)",
    "budget": {
     "temperature_K": {
      "sigma_printed": null,
      "sigma_reading": 0.5,
      "sigma_method": 11.0,
      "sigma_composition": null,
      "sigma_scatter": null,
      "sigma_conversion": null,
      "sigma_effective": 11.0,
      "method_class": "unknown",
      "method_basis": "calibrated",
      "method_n_pairs": 4914,
      "method_entry": "value_types/T_INVARIANT/classes/unknown"
     },
     "composition_mole_fraction": {
      "sigma_printed": null,
      "sigma_reading": 5e-11,
      "sigma_method": 0.011,
      "sigma_composition": null,
      "sigma_scatter": null,
      "sigma_conversion": null,
      "sigma_effective": 0.011,
      "method_class": "unknown",
      "method_basis": "calibrated",
      "method_n_pairs": 3022,
      "method_entry": "value_types/X_PHASE/classes/unknown"
     }
    }
   },
   {
    "sigma": null,
    "sigma_basis": "zpf (ESPEI weighs ZPF data by a driving-force tolerance, not a value sigma; no weight set)",
    "budget": {
     "temperature_K": {
      "sigma_printed": null,
      "sigma_reading": 0.5,
      "sigma_method": 11.0,
      "sigma_composition": null,
      "sigma_scatter": null,
      "sigma_conversion": null,
      "sigma_effective": 11.0,
      "method_class": "unknown",
      "method_basis": "calibrated",
      "method_n_pairs": 4914,
      "method_entry": "value_types/T_INVARIANT/classes/unknown"
     },
     "composition_mole_fraction": {
      "sigma_printed": null,
      "sigma_reading": 5e-11,
      "sigma_method": 0.011,
      "sigma_composition": null,
      "sigma_scatter": null,
      "sigma_conversion": null,
      "sigma_effective": 0.011,
      "method_class": "unknown",
      "method_basis": "calibrated",
      "method_n_pairs": 3022,
      "method_entry": "value_types/X_PHASE/classes/unknown"
     }
    }
   },
   {
    "sigma": null,
    "sigma_basis": "zpf (ESPEI weighs ZPF data by a driving-force tolerance, not a value sigma; no weight set)",
    "budget": {
     "temperature_K": {
      "sigma_printed": null,
      "sigma_reading": 0.5,
      "sigma_method": 11.0,
      "sigma_composition": null,
      "sigma_scatter": null,
      "sigma_conversion": null,
      "sigma_effective": 11.0,
      "method_class": "unknown",
      "method_basis": "calibrated",
      "method_n_pairs": 4914,
      "method_entry": "value_types/T_INVARIANT/classes/unknown"
     },
     "composition_mole_fraction": {
      "sigma_printed": null,
      "sigma_reading": 5e-11,
      "sigma_method": 0.011,
      "sigma_composition": null,
      "sigma_scatter": null,
      "sigma_conversion": null,
      "sigma_effective": 0.011,
      "method_class": "unknown",
      "method_basis": "calibrated",
      "method_n_pairs": 3022,
      "method_entry": "value_types/X_PHASE/classes/unknown"
     }
    }
   },
   {
    "sigma": null,
    "sigma_basis": "zpf (ESPEI weighs ZPF data by a driving-force tolerance, not a value sigma; no weight set)",
    "budget": {
     "temperature_K": {
      "sigma_printed": null,
      "sigma_reading": 0.5,
      "sigma_method": 11.0,
      "sigma_composition": null,
      "sigma_scatter": null,
      "sigma_conversion": null,
      "sigma_effective": 11.0,
      "method_class": "unknown",
      "method_basis": "calibrated",
      "method_n_pairs": 4914,
      "method_entry": "value_types/T_INVARIANT/classes/unknown"
     },
     "composition_mole_fraction": {
      "sigma_printed": null,
      "sigma_reading": 5e-11,
      "sigma_method": 0.011,
      "sigma_composition": null,
      "sigma_scatter": null,
      "sigma_conversion": null,
      "sigma_effective": 0.011,
      "method_class": "unknown",
      "method_basis": "calibrated",
      "method_n_pairs": 3022,
      "method_entry": "value_types/X_PHASE/classes/unknown"
     }
    }
   }
  ],
  "weight_rule": "none: ZPF scale is ESPEI's driving-force tolerance; weight left at 1 (the temperature and composition budgets are information for the user)"
 },
 "orchid_zpf_encoding": {
  "line_compound_vertices_null": 10,
  "hyperplanes_added": 0,
  "rule": "E2: vertices of phases that are stoichiometric in the target TDB are written with composition null (ESPEI evaluates a line compound at its own formula composition; a fixed composition gives NaN in ESPEI 0.9.1 / pycalphad 0.11.2); the printed composition stays in the literature release (orchid.observations ids)"
 },
 "orchid_certification": {
  "basis": "pycalphad_invariant_agreement",
  "all_values_certified": false,
  "n_certified": 3,
  "values": [
   {
    "id": "ORC-XQH53IIVJV",
    "espei_certified": true,
    "calphad_check": "agrees"
   },
   {
    "id": "ORC-VKY4T23ID2",
    "espei_certified": false,
    "calphad_check": "disagrees"
   },
   {
    "id": "ORC-FZTXW52W4Z",
    "espei_certified": true,
    "calphad_check": "agrees"
   },
   {
    "id": "ORC-MNXV2TW4YI",
    "espei_certified": true,
    "calphad_check": "agrees"
   }
  ]
 }
}
