Repository: orchid-calphad/orchid-examples

# Quickstart: one system from the ORCHID release to ESPEI

`quickstart.ipynb` (executed, outputs saved) shows the basic moves on Cu–Zr:

1. query a system from the Parquet release (`parquet/literature_values.parquet`);
2. filter values by `accepted`, `evidence_class` and `reader_agreement`;
3. plot experimental against DFT formation enthalpies (`parquet/dft_parity.parquet`, Materials Project and OQMD);
4. export the ESPEI datasets of one description (`espei/`, CuZr-94Zen-LB, experimental and invariant tables, no
   single-reader datasets) with an ESPEI input skeleton, and check them with ESPEI's `load_datasets`.

File: quickstart/sample-release/espei/invariants/CU-ZR/CuZr-94Zen-LB.zpf-10.json
{
 "components": [
  "CU",
  "VA",
  "ZR"
 ],
 "phases": [
  "CUZR2",
  "CUZR_B2",
  "LIQUID"
 ],
 "conditions": {
  "P": 101325,
  "T": [
   1201.0
  ]
 },
 "output": "ZPF",
 "values": [
  [
   [
    "LIQUID",
    [
     "ZR"
    ],
    [
     0.543
    ]
   ],
   [
    "CUZR_B2",
    [
     "ZR"
    ],
    [
     null
    ]
   ],
   [
    "CUZR2",
    [
     "ZR"
    ],
    [
     null
    ]
   ]
  ]
 ],
 "reference": "Zeng 1994, doi:10.1007/bf02647618",
 "tags": [
  "experimental",
  "invariant_table",
  "via_assessment",
  "orchid"
 ],
 "comment": "ORCHID literature values, Version 1, machine-extracted. Evidence class: experimental. ORCHID observation ids (orchid-literature `id`, one per value, in value order): ORC-2524WOZNCZ",
 "bibtex": "zeng1994_6501e7",
 "orchid": {
  "status": "Version 1, machine-extracted",
  "evidence_class": "experimental",
  "observations": [
   {
    "id": "ORC-2524WOZNCZ",
    "reader_agreement": "multi_reader",
    "paper": "doi:10.1007/bf02647618"
   }
  ],
  "papers": [
   "doi:10.1007/bf02647618"
  ],
  "dois": [
   "10.1007/bf02647618"
  ],
  "source_dataset": "db-v2.1/invariants/espei/CuZr-94Zen-LB/zpf-10.json",
  "values_dropped": 6
 },
 "orchid_uncertainty": {
  "unit": "K (temperature), mole fraction (composition)",
  "values": [
   {
    "sigma": null,
    "sigma_basis": "zpf (ESPEI weighs ZPF data by a driving-force tolerance, not a value sigma; no weight set)",
    "budget": {
     "temperature_K": {
      "sigma_printed": null,
      "sigma_reading": 0.05,
      "sigma_method": 11.0,
      "sigma_composition": null,
      "sigma_scatter": null,
      "sigma_conversion": null,
      "sigma_effective": 11.0,
      "method_class": "unknown",
      "method_basis": "calibrated",
      "method_n_pairs": 4914,
      "method_entry": "value_types/T_INVARIANT/classes/unknown"
     },
     "composition_mole_fraction": {
      "sigma_printed": null,
      "sigma_reading": 5e-07,
      "sigma_method": 0.011,
      "sigma_composition": null,
      "sigma_scatter": null,
      "sigma_conversion": null,
      "sigma_effective": 0.011,
      "method_class": "unknown",
      "method_basis": "calibrated",
      "method_n_pairs": 3022,
      "method_entry": "value_types/X_PHASE/classes/unknown"
     }
    }
   }
  ],
  "weight_rule": "none: ZPF scale is ESPEI's driving-force tolerance; weight left at 1 (the temperature and composition budgets are information for the user)"
 },
 "orchid_zpf_encoding": {
  "line_compound_vertices_null": 2,
  "hyperplanes_added": 0,
  "rule": "E2: vertices of phases that are stoichiometric in the target TDB are written with composition null (ESPEI evaluates a line compound at its own formula composition; a fixed composition gives NaN in ESPEI 0.9.1 / pycalphad 0.11.2); the printed composition stays in the literature release (orchid.observations ids)"
 },
 "orchid_certification": {
  "basis": "pycalphad_invariant_agreement",
  "all_values_certified": false,
  "n_certified": 0,
  "values": [
   {
    "id": "ORC-2524WOZNCZ",
    "espei_certified": false,
    "calphad_check": "not_available"
   }
  ]
 }
}
