Repository: orchid-calphad/orchid-examples

# ORCHID examples

Runnable, documented examples of the workflows described in the ORCHID paper. Each folder rebuilds its figures in
minutes, without a GPU, from cached outputs (the **quick path**), and documents the **full path** that produced those
outputs, with its compute requirements, timings, pinned environment and pinned ORCHID release commit.

ORCHID (Open Repository for CALPHAD Hypotheses, Intelligence, and Discovery): data at
[orchid-calphad/orchid-data](https://github.com/orchid-calphad/orchid-data) / <https://data.orchid-project.org>,
project site <https://orchid-project.org>. Paper: *TODO: arXiv / journal link*. Archive of this repository: Zenodo
[doi:10.5281/zenodo.23736043](https://doi.org/10.5281/zenodo.23736043) (placeholder until the DOI is reserved). Values in the ORCHID release are **Version 1, machine-extracted**.

| example | what it shows | headline result | quick path |
|---|---|---|---|
| [`cuzr-phaseforgeplus/`](cuzr-phaseforgeplus/) | MLIP → CALPHAD → gradient tuning against ORCHID data: a Cu–Zr description built with PhaseForge from GRACE-2L-OMAT energies alone, tuned with PhaseForge+ (Kunselman's gradient ESPEI); the paper's three-diagram overlay | invariants within the gate: MLIP-only 0/13, tuned **9/13 (in-sample, post hoc)**, SGTE 12/13 | ~4 min |
| [`cuzr-espei-mcmc/`](cuzr-espei-mcmc/) | the classic ESPEI route: `load_datasets`, `apply_tags`, `mcmc` on the SGTE Cu–Zr description | **negative example**: no variant passed the gate (MCMC not converged; best gradient variant 10/13; fallback m7 8/13): refining the 1994 assessment improves activities but cannot keep the invariants — a model-adequacy result | ~1 min |
| [`oneshot-benchmark/`](oneshot-benchmark/) | prevalence-weighted recall of a one-shot MLIP phase diagram against ORCHID phase evidence; score your own model (TDB or equilibrium grid) | GRACE one-shot 0.43 / 0.40 (field / boundary) vs SGTE 0.72 / 0.73; seven more MLIPs pending | ~1 min |
| [`mlip-formation-enthalpy/`](mlip-formation-enthalpy/) | eight MLIPs vs ORCHID experimental formation enthalpies, with the rules of ORCHID's DFT benchmark | saturation: σ 8.6–9.7 kJ/mol-atom vs MP 8.8, OQMD 7.5; σ_MLIP − σ_MP CI contains 0 for every model; r(MLIP, MP residuals) 0.96–0.997 | ~1 min |
| [`quickstart/`](quickstart/) | executed notebook: query a system from the Parquet release, filter (accepted, evidence class, reader agreement), experiment vs DFT, export ESPEI datasets | – | ~20 s, offline |

## Run an example

Python 3.11 or newer is required (`cuzr-phaseforgeplus` uses `datetime.UTC`; the pinned numpy 2.3.2 also needs 3.11); the
pins were recorded with CPython 3.12.

```sh
git clone https://github.com/orchid-calphad/orchid-examples && cd orchid-examples/<example>
python3.12 -m venv .venv && . .venv/bin/activate
pip install -r requirements.txt          # quick path: exact versions
sh run_quick.sh                           # regenerates figures/ (and the cached tables) from cached outputs
```

**Development with uv.** [uv](https://docs.astral.sh/uv/) can create the same environments. Each example keeps its own
`requirements.txt` as the source of truth; `uv pip install` installs exactly those pins:

```sh

# Quickstart: one system from the ORCHID release to ESPEI

`quickstart.ipynb` (executed, outputs saved) shows the basic moves on Cu–Zr:

1. query a system from the Parquet release (`parquet/literature_values.parquet`);
2. filter values by `accepted`, `evidence_class` and `reader_agreement`;
3. plot experimental against DFT formation enthalpies (`parquet/dft_parity.parquet`, Materials Project and OQMD);
4. export the ESPEI datasets of one description (`espei/`, CuZr-94Zen-LB, experimental and invariant tables, no
   single-reader datasets) with an ESPEI input skeleton, and check them with ESPEI's `load_datasets`.

## Run

```sh
python -m venv .venv && . .venv/bin/activate      # CPython 3.12
pip install -r requirements.txt                  # exact versions; ESPEI 0.9.1 only for the optional check
sh run_quick.sh                                  # offline, on sample-release/ -> figures/cuzr_exp_vs_dft.{png,pdf}
jupyter lab quickstart.ipynb                     # or interactively (pip install jupyterlab)
```

Data: orchid-data commit **`c3d9781c26f72baaad64dd2b6aa6126ba487659e`** (release v2026.10, 2026-10-24). The
notebook resolves files through `../common/orchid_data.py`: `ORCHID_DATA` (a local checkout at that commit), else a
download from that commit on GitHub (cached in `~/.cache/orchid-examples`). `sample-release/` is the Cu–Zr slice of
the same commit in the release's layout (made by `scripts/make_sample_release.py`; the Parquet `quote` column is left
out, ESPEI files are unchanged), so the example runs offline; with the full release the figure is byte-identical
(checked). `scripts/build_notebook.py` writes the notebook; `scripts/run_notebook.py` executes it.

Values are Version 1, machine-extracted. Cite the ORCHID release and the original source of every value.

File: quickstart/sample-release/espei/model/CU-ZR/CuZr-06Wan.acr_cu-model-00.json
{
 "components": [
  "CU",
  "VA",
  "ZR"
 ],
 "phases": [
  "LIQUID"
 ],
 "conditions": {
  "P": 101325,
  "T": 1673.0,
  "X_ZR": [
   0.051,
   0.705
  ]
 },
 "output": "ACR_CU",
 "values": [
  [
   [
    0.954,
    0.0292
   ]
  ]
 ],
 "reference": "Wang 2006, doi:10.1016/j.calphad.2006.06.002",
 "tags": [
  "model_value",
  "evidence_class:model",
  "thermochemical_table",
  "model",
  "orchid"
 ],
 "comment": "ORCHID literature values, Version 1, machine-extracted. Evidence class: model. ORCHID observation ids (orchid-literature `id`, one per value, in value order): ORC-3SOWKONKY4.a8425d ORC-GEL6SZZHLI.83f50a",
 "reference_state": {
  "phases": [
   "LIQUID"
  ],
  "conditions": {
   "P": 101325,
   "T": 1673.0,
   "X_CU": 1.0
  }
 },
 "orchid_model_evidence": {
  "tdb": {
   "name": "CuZr-06Wan.tdb",
   "path": "databases/sgte-binary/CuZr-06Wan.tdb",
   "sha256": "0b76f1913f8d39fa69f11add8eae6284fd94558fd75693cfa7835c75204896d4",
   "catalog_entry": {
    "name": "CuZr-06Wan.tdb",
    "tier": "bundled",
    "license": "CC BY 4.0",
    "source_url": "https://doi.org/10.1016/j.calphad.2025.102833"
   }
  },
  "link_basis": "reporting_paper_own_model (TDB header cites this paper)",
  "model_citation": {
   "source": "source:doi:10-1016-j-calphad-2006-06-002",
   "doi": "10.1016/j.calphad.2006.06.002",
   "citation": {
    "authors": "see doi",
    "title": "N. Wang, C. Li, Z. Du, F. Wang, W. Zhang, Calphad, 30, 461-69(2006).",
    "year": "2006"
   }
  },
  "model_reproduction": null
 },
 "weight": 0.500035,
 "bibtex": "wang2006_b1921d",
 "orchid": {
  "status": "Version 1, machine-extracted",
  "evidence_class": "model",
  "observations": [
   {
    "id": "ORC-3SOWKONKY4.a8425d",
    "reader_agreement": "multi_reader",
    "paper": "doi:10.1016/j.calphad.2006.06.002",
    "measured_in": "doi:10.1016/j.calphad.2006.06.002",
    "also_read_as": [
     "ORC-3SOWKONKY4.a8425d"
    ]
   },
   {
    "id": "ORC-GEL6SZZHLI.83f50a",
    "reader_agreement": "multi_reader",
    "paper": "doi:10.1016/j.calphad.2006.06.002",
    "measured_in": "doi:10.1016/j.calphad.2006.06.002",
    "also_read_as": [
     "ORC-GEL6SZZHLI.83f50a"
    ]
   }
  ],
  "papers": [
   "doi:10.1016/j.calphad.2006.06.002"
  ],
  "dois": [
   "10.1016/j.calphad.2006.06.002"
  ],
  "source_dataset": "db-v2.1/general/espei-model/CuZr-06Wan/acr_cu-model-00.json",
  "values_dropped": 2
 },
 "orchid_uncertainty": {
  "unit": "1 (activity)",
  "default_sigma": {
   "value": 500.0,
   "name": "ESPEI experimental default sigma_ACR = 500 J/mol"
  },
  "weight_rule": "dataset weight = ESPEI experimental default sigma_ACR = 500 J/mol / median sigma_effective of the dataset's values (uncertainty budget of the published values: max(printed, reading, method floor) with composition / conversion in quadrature, group scatter when larger; activities: sigma_mu = R T sigma_a / a); ESPEI 0.9.1 equilibrium/activity data take one weight per dataset; model-calculated values: sigma_method is the model class's deviation from experiment (or its prior), not a measurement uncertainty; exclude them with the `model` tag if you prefer",
  "sigma_rule": "sigma_effective = max(sqrt(max(printed, reading, method)^2 + composition^2 + conversion^2), scatter) (literature release `uncertainty_budget`; components kept per value in `budget`)",
  "values": [
   {
    "sigma": null,
    "sigma_basis": "not printed",
    "budget": {
     "sigma_printed": null,
     "sigma_reading": 0.0005,
     "sigma_reading_mu_J_per_mol": 7.290407,
     "sigma_method": 0.06858,
     "sigma_method_mu_J_per_mol": 999.952181,
     "sigma_composition": null,
     "sigma_scatter": null,
     "sigma_conversion": null,
     "sigma_effective": 0.06858,
     "sigma_effective_mu_J_per_mol": 999.952181,
     "method_class": "model_calculated",
     "method_basis": "prior",
     "method_n_pairs": 73,
     "method_entry": "model/ACTIVITY"
    },
    "sigma_effective_used": 999.952181,
    "weight_per_value_equivalent": 0.500024,
    "weight_used": 0.500035
   },
   {
    "sigma": null,
    "sigma_basis": "not printed",
    "budget": {
     "sigma_printed": null,
     "sigma_reading": 5e-05,
     "sigma_reading_mu_J_per_mol": 23.818657,
     "sigma_method": 0.002099,
     "sigma_method_mu_J_per_mol": 999.90724,
     "sigma_composition": null,
     "sigma_scatter": null,
     "sigma_conversion": null,
     "sigma_effective": 0.002099,
     "sigma_effective_mu_J_per_mol": 999.90724,
     "method_class": "model_calculated",
     "method_basis": "prior",
     "method_n_pairs": 73,
     "method_entry": "model/ACTIVITY"
    },
    "sigma_effective_used": 999.90724,
    "weight_per_value_equivalent": 0.500046,
    "weight_used": 0.500035
   }
  ]
 },
 "orchid_reference_state": {
  "element": "CU",
  "phase": "LIQUID",
  "basis": "printed",
  "quote": "Comparison of the measured [12] and present calculated activities of the components in the Cu-Zr melt (reference states: liquid pure components)",
  "where": "table 3 caption, p. 7",
  "record_reference_state_agrees": false,
  "written_before_audit": [
   "FCC_A1"
  ]
 },
 "orchid_weight_floor": {
  "superseded": "superseded on 2026-10-24 (PI decision): the dataset weight now follows sigma_effective of the published uncertainty budget (method-class floors calibrated from ORCHID, never below ESPEI's experimental default) by default, so no opt-in is needed; this block keeps the former optional suggestion (sigma floor = ESPEI's default) for comparison only",
  "suggested_weight": 1.0,
  "weight_before_2026_10_24": 1.0,
  "weight_written": 0.500035,
  "sigma_floor": 500.0,
  "sigma_floor_unit": "J/mol",
  "rule": "former optional minimum-sigma policy (E6, superseded): sigma_eff = max(sigma, sigma_floor) with sigma_floor = ESPEI's experimental default for the property (500 J/mol for enthalpies and for the chemical potential of activities, 0.2 J/mol/K for entropies and heat capacities); suggested_weight = min(weight, 1). The printed sigma is unchanged (orchid_uncertainty); use suggested_weight when printed sigmas are much smaller than the scatter between sources (e.g. formation enthalpies printed with +-80 J/mol-atom while other measurements differ by 1-2 kJ/mol-atom)"
 },
 "orchid_phase_assignment": {
  "phases": [
   "LIQUID"
  ],
  "basis": {
   "printed_labels": 2
  },
  "rule": "tools/phase_rule.py; README.md, 'Phase assignment'"
 },
 "orchid_certification": {
  "basis": "pycalphad_invariant_agreement",
  "all_values_certified": false,
  "n_certified": 0,
  "values": [
   {
    "id": "ORC-3SOWKONKY4.a8425d",
    "espei_certified": false,
    "calphad_check": "not_available"
   },
   {
    "id": "ORC-GEL6SZZHLI.83f50a",
    "espei_certified": false,
    "calphad_check": "not_available"
   }
  ]
 }
}

File: quickstart/sample-release/espei/model/CU-ZR/CuZr-06Wan.acr_cu-model-02.json
{
 "components": [
  "CU",
  "VA",
  "ZR"
 ],
 "phases": [
  "LIQUID"
 ],
 "conditions": {
  "P": 101325,
  "T": 1423.0,
  "X_ZR": [
   0.103,
   0.245,
   0.489
  ]
 },
 "output": "ACR_CU",
 "values": [
  [
   [
    0.902,
    0.661,
    0.154
   ]
  ]
 ],
 "reference": "Wang 2006, doi:10.1016/j.calphad.2006.06.002",
 "tags": [
  "model_value",
  "evidence_class:model",
  "thermochemical_table",
  "model",
  "orchid"
 ],
 "comment": "ORCHID literature values, Version 1, machine-extracted. Evidence class: model. ORCHID observation ids (orchid-literature `id`, one per value, in value order): ORC-DIDX6VFZX5.9ae6db ORC-VGZITPKLA5.9db2f8 ORC-AMDFCACSBH.7d4893",
 "reference_state": {
  "phases": [
   "LIQUID"
  ],
  "conditions": {
   "P": 101325,
   "T": 1423.0,
   "X_CU": 1.0
  }
 },
 "orchid_model_evidence": {
  "tdb": {
   "name": "CuZr-06Wan.tdb",
   "path": "databases/sgte-binary/CuZr-06Wan.tdb",
   "sha256": "0b76f1913f8d39fa69f11add8eae6284fd94558fd75693cfa7835c75204896d4",
   "catalog_entry": {
    "name": "CuZr-06Wan.tdb",
    "tier": "bundled",
    "license": "CC BY 4.0",
    "source_url": "https://doi.org/10.1016/j.calphad.2025.102833"
   }
  },
  "link_basis": "reporting_paper_own_model (TDB header cites this paper)",
  "model_citation": {
   "source": "source:doi:10-1016-j-calphad-2006-06-002",
   "doi": "10.1016/j.calphad.2006.06.002",
   "citation": {
    "authors": "see doi",
    "title": "N. Wang, C. Li, Z. Du, F. Wang, W. Zhang, Calphad, 30, 461-69(2006).",
    "year": "2006"
   }
  },
  "model_reproduction": null
 },
 "weight": 0.499981,
 "bibtex": "wang2006_b1921d",
 "orchid": {
  "status": "Version 1, machine-extracted",
  "evidence_class": "model",
  "observations": [
   {
    "id": "ORC-DIDX6VFZX5.9ae6db",
    "reader_agreement": "multi_reader",
    "paper": "doi:10.1016/j.calphad.2006.06.002",
    "measured_in": "doi:10.1016/j.calphad.2006.06.002",
    "also_read_as": [
     "ORC-DIDX6VFZX5.9ae6db"
    ]
   },
   {
    "id": "ORC-VGZITPKLA5.9db2f8",
    "reader_agreement": "multi_reader",
    "paper": "doi:10.1016/j.calphad.2006.06.002",
    "measured_in": "doi:10.1016/j.calphad.2006.06.002",
    "also_read_as": [
     "ORC-VGZITPKLA5.9db2f8"
    ]
   },
   {
    "id": "ORC-AMDFCACSBH.7d4893",
    "reader_agreement": "multi_reader",
    "paper": "doi:10.1016/j.calphad.2006.06.002",
    "measured_in": "doi:10.1016/j.calphad.2006.06.002",
    "also_read_as": [
     "ORC-AMDFCACSBH.7d4893"
    ]
   }
  ],
  "papers": [
   "doi:10.1016/j.calphad.2006.06.002"
  ],
  "dois": [
   "10.1016/j.calphad.2006.06.002"
  ],
  "source_dataset": "db-v2.1/general/espei-model/CuZr-06Wan/acr_cu-model-02.json",
  "values_dropped": 3
 },
 "orchid_uncertainty": {
  "unit": "1 (activity)",
  "default_sigma": {
   "value": 500.0,
   "name": "ESPEI experimental default sigma_ACR = 500 J/mol"
  },
  "weight_rule": "dataset weight = ESPEI experimental default sigma_ACR = 500 J/mol / median sigma_effective of the dataset's values (uncertainty budget of the published values: max(printed, reading, method floor) with composition / conversion in quadrature, group scatter when larger; activities: sigma_mu = R T sigma_a / a); ESPEI 0.9.1 equilibrium/activity data take one weight per dataset; model-calculated values: sigma_method is the model class's deviation from experiment (or its prior), not a measurement uncertainty; exclude them with the `model` tag if you prefer",
  "sigma_rule": "sigma_effective = max(sqrt(max(printed, reading, method)^2 + composition^2 + conversion^2), scatter) (literature release `uncertainty_budget`; components kept per value in `budget`)",
  "values": [
   {
    "sigma": null,
    "sigma_basis": "not printed",
    "budget": {
     "sigma_printed": null,
     "sigma_reading": 0.0005,
     "sigma_reading_mu_J_per_mol": 6.55847,
     "sigma_method": 0.07624,
     "sigma_method_mu_J_per_mol": 1000.035542,
     "sigma_composition": null,
     "sigma_scatter": null,
     "sigma_conversion": null,
     "sigma_effective": 0.07624,
     "sigma_effective_mu_J_per_mol": 1000.035542,
     "method_class": "model_calculated",
     "method_basis": "prior",
     "method_n_pairs": 73,
     "method_entry": "model/ACTIVITY"
    },
    "sigma_effective_used": 1000.035542,
    "weight_per_value_equivalent": 0.499982,
    "weight_used": 0.499981
   },
   {
    "sigma": null,
    "sigma_basis": "not printed",
    "budget": {
     "sigma_printed": null,
     "sigma_reading": 0.0005,
     "sigma_reading_mu_J_per_mol": 8.949683,
     "sigma_method": 0.05587,
     "sigma_method_mu_J_per_mol": 1000.037526,
     "sigma_composition": null,
     "sigma_scatter": null,
     "sigma_conversion": null,
     "sigma_effective": 0.05587,
     "sigma_effective_mu_J_per_mol": 1000.037526,
     "method_class": "model_calculated",
     "method_basis": "prior",
     "method_n_pairs": 73,
     "method_entry": "model/ACTIVITY"
    },
    "sigma_effective_used": 1000.037526,
    "weight_per_value_equivalent": 0.499981,
    "weight_used": 0.499981
   },
   {
    "sigma": null,
    "sigma_basis": "not printed",
    "budget": {
     "sigma_printed": null,
     "sigma_reading": 0.0005,
     "sigma_reading_mu_J_per_mol": 38.413897,
     "sigma_method": 0.01302,
     "sigma_method_mu_J_per_mol": 1000.29788,
     "sigma_composition": null,
     "sigma_scatter": null,
     "sigma_conversion": null,
     "sigma_effective": 0.01302,
     "sigma_effective_mu_J_per_mol": 1000.29788,
     "method_class": "model_calculated",
     "method_basis": "prior",
     "method_n_pairs": 73,
     "method_entry": "model/ACTIVITY"
    },
    "sigma_effective_used": 1000.29788,
    "weight_per_value_equivalent": 0.499851,
    "weight_used": 0.499981
   }
  ]
 },
 "orchid_reference_state": {
  "element": "CU",
  "phase": "LIQUID",
  "basis": "printed",
  "quote": "Comparison of the measured [12] and present calculated activities of the components in the Cu-Zr melt (reference states: liquid pure components)",
  "where": "table 3 caption, p. 7",
  "record_reference_state_agrees": false,
  "written_before_audit": [
   "FCC_A1"
  ]
 },
 "orchid_weight_floor": {
  "superseded": "superseded on 2026-10-24 (PI decision): the dataset weight now follows sigma_effective of the published uncertainty budget (method-class floors calibrated from ORCHID, never below ESPEI's experimental default) by default, so no opt-in is needed; this block keeps the former optional suggestion (sigma floor = ESPEI's default) for comparison only",
  "suggested_weight": 1.0,
  "weight_before_2026_10_24": 1.0,
  "weight_written": 0.499981,
  "sigma_floor": 500.0,
  "sigma_floor_unit": "J/mol",
  "rule": "former optional minimum-sigma policy (E6, superseded): sigma_eff = max(sigma, sigma_floor) with sigma_floor = ESPEI's experimental default for the property (500 J/mol for enthalpies and for the chemical potential of activities, 0.2 J/mol/K for entropies and heat capacities); suggested_weight = min(weight, 1). The printed sigma is unchanged (orchid_uncertainty); use suggested_weight when printed sigmas are much smaller than the scatter between sources (e.g. formation enthalpies printed with +-80 J/mol-atom while other measurements differ by 1-2 kJ/mol-atom)"
 },
 "orchid_phase_assignment": {
  "phases": [
   "LIQUID"
  ],
  "basis": {
   "printed_labels": 3
  },
  "rule": "tools/phase_rule.py; README.md, 'Phase assignment'"
 },
 "orchid_certification": {
  "basis": "pycalphad_invariant_agreement",
  "all_values_certified": false,
  "n_certified": 0,
  "values": [
   {
    "id": "ORC-DIDX6VFZX5.9ae6db",
    "espei_certified": false,
    "calphad_check": "not_available"
   },
   {
    "id": "ORC-VGZITPKLA5.9db2f8",
    "espei_certified": false,
    "calphad_check": "not_available"
   },
   {
    "id": "ORC-AMDFCACSBH.7d4893",
    "espei_certified": false,
    "calphad_check": "not_available"
   }
  ]
 }
}

File: quickstart/sample-release/espei/model/CU-ZR/CuZr-06Wan.acr_cu-model-04.json
{
 "components": [
  "CU",
  "VA",
  "ZR"
 ],
 "phases": [
  "LIQUID"
 ],
 "conditions": {
  "P": 101325,
  "T": 1373.0,
  "X_ZR": [
   0.15
  ]
 },
 "output": "ACR_CU",
 "values": [
  [
   [
    0.838
   ]
  ]
 ],
 "reference": "Wang 2006, doi:10.1016/j.calphad.2006.06.002",
 "tags": [
  "model_value",
  "evidence_class:model",
  "thermochemical_table",
  "model",
  "orchid"
 ],
 "comment": "ORCHID literature values, Version 1, machine-extracted. Evidence class: model. ORCHID observation ids (orchid-literature `id`, one per value, in value order): ORC-OVWFFZU6IF.5b83a0",
 "reference_state": {
  "phases": [
   "LIQUID"
  ],
  "conditions": {
   "P": 101325,
   "T": 1373.0,
   "X_CU": 1.0
  }
 },
 "orchid_model_evidence": {
  "tdb": {
   "name": "CuZr-06Wan.tdb",
   "path": "databases/sgte-binary/CuZr-06Wan.tdb",
   "sha256": "0b76f1913f8d39fa69f11add8eae6284fd94558fd75693cfa7835c75204896d4",
   "catalog_entry": {
    "name": "CuZr-06Wan.tdb",
    "tier": "bundled",
    "license": "CC BY 4.0",
    "source_url": "https://doi.org/10.1016/j.calphad.2025.102833"
   }
  },
  "link_basis": "reporting_paper_own_model (TDB header cites this paper)",
  "model_citation": {
   "source": "source:doi:10-1016-j-calphad-2006-06-002",
   "doi": "10.1016/j.calphad.2006.06.002",
   "citation": {
    "authors": "see doi",
    "title": "N. Wang, C. Li, Z. Du, F. Wang, W. Zhang, Calphad, 30, 461-69(2006).",
    "year": "2006"
   }
  },
  "model_reproduction": null
 },
 "weight": 0.499982,
 "bibtex": "wang2006_b1921d",
 "orchid": {
  "status": "Version 1, machine-extracted",
  "evidence_class": "model",
  "observations": [
   {
    "id": "ORC-OVWFFZU6IF.5b83a0",
    "reader_agreement": "multi_reader",
    "paper": "doi:10.1016/j.calphad.2006.06.002",
    "measured_in": "doi:10.1016/j.calphad.2006.06.002",
    "also_read_as": [
     "ORC-OVWFFZU6IF.5b83a0"
    ]
   }
  ],
  "papers": [
   "doi:10.1016/j.calphad.2006.06.002"
  ],
  "dois": [
   "10.1016/j.calphad.2006.06.002"
  ],
  "source_dataset": "db-v2.1/general/espei-model/CuZr-06Wan/acr_cu-model-04.json",
  "values_dropped": 1
 },
 "orchid_uncertainty": {
  "unit": "1 (activity)",
  "default_sigma": {
   "value": 500.0,
   "name": "ESPEI experimental default sigma_ACR = 500 J/mol"
  },
  "weight_rule": "dataset weight = ESPEI experimental default sigma_ACR = 500 J/mol / median sigma_effective of the dataset's values (uncertainty budget of the published values: max(printed, reading, method floor) with composition / conversion in quadrature, group scatter when larger; activities: sigma_mu = R T sigma_a / a); ESPEI 0.9.1 equilibrium/activity data take one weight per dataset; model-calculated values: sigma_method is the model class's deviation from experiment (or its prior), not a measurement uncertainty; exclude them with the `model` tag if you prefer",
  "sigma_rule": "sigma_effective = max(sqrt(max(printed, reading, method)^2 + composition^2 + conversion^2), scatter) (literature release `uncertainty_budget`; components kept per value in `budget`)",
  "values": [
   {
    "sigma": null,
    "sigma_basis": "not printed",
    "budget": {
     "sigma_printed": null,
     "sigma_reading": 0.0005,
     "sigma_reading_mu_J_per_mol": 6.811311,
     "sigma_method": 0.07341,
     "sigma_method_mu_J_per_mol": 1000.036676,
     "sigma_composition": null,
     "sigma_scatter": null,
     "sigma_conversion": null,
     "sigma_effective": 0.07341,
     "sigma_effective_mu_J_per_mol": 1000.036676,
     "method_class": "model_calculated",
     "method_basis": "prior",
     "method_n_pairs": 73,
     "method_entry": "model/ACTIVITY"
    },
    "sigma_effective_used": 1000.036676,
    "weight_per_value_equivalent": 0.499982,
    "weight_used": 0.499982
   }
  ]
 },
 "orchid_reference_state": {
  "element": "CU",
  "phase": "LIQUID",
  "basis": "printed",
  "quote": "Comparison of the measured [12] and present calculated activities of the components in the Cu-Zr melt (reference states: liquid pure components)",
  "where": "table 3 caption, p. 7",
  "record_reference_state_agrees": false,
  "written_before_audit": [
   "FCC_A1"
  ]
 },
 "orchid_weight_floor": {
  "superseded": "superseded on 2026-10-24 (PI decision): the dataset weight now follows sigma_effective of the published uncertainty budget (method-class floors calibrated from ORCHID, never below ESPEI's experimental default) by default, so no opt-in is needed; this block keeps the former optional suggestion (sigma floor = ESPEI's default) for comparison only",
  "suggested_weight": 1.0,
  "weight_before_2026_10_24": 1.0,
  "weight_written": 0.499982,
  "sigma_floor": 500.0,
  "sigma_floor_unit": "J/mol",
  "rule": "former optional minimum-sigma policy (E6, superseded): sigma_eff = max(sigma, sigma_floor) with sigma_floor = ESPEI's experimental default for the property (500 J/mol for enthalpies and for the chemical potential of activities, 0.2 J/mol/K for entropies and heat capacities); suggested_weight = min(weight, 1). The printed sigma is unchanged (orchid_uncertainty); use suggested_weight when printed sigmas are much smaller than the scatter between sources (e.g. formation enthalpies printed with +-80 J/mol-atom while other measurements differ by 1-2 kJ/mol-atom)"
 },
 "orchid_phase_assignment": {
  "phases": [
   "LIQUID"
  ],
  "basis": {
   "printed_labels": 1
  },
  "rule": "tools/phase_rule.py; README.md, 'Phase assignment'"
 },
 "orchid_certification": {
  "basis": "pycalphad_invariant_agreement",
  "all_values_certified": false,
  "n_certified": 0,
  "values": [
   {
    "id": "ORC-OVWFFZU6IF.5b83a0",
    "espei_certified": false,
    "calphad_check": "not_available"
   }
  ]
 }
}

File: quickstart/sample-release/espei/model/CU-ZR/CuZr-06Wan.acr_cu-model-06.json
{
 "components": [
  "CU",
  "VA",
  "ZR"
 ],
 "phases": [
  "LIQUID"
 ],
 "conditions": {
  "P": 101325,
  "T": 1523.0,
  "X_ZR": [
   0.199
  ]
 },
 "output": "ACR_CU",
 "values": [
  [
   [
    0.785
   ]
  ]
 ],
 "reference": "Wang 2006, doi:10.1016/j.calphad.2006.06.002",
 "tags": [
  "model_value",
  "evidence_class:model",
  "thermochemical_table",
  "model",
  "orchid"
 ],
 "comment": "ORCHID literature values, Version 1, machine-extracted. Evidence class: model. ORCHID observation ids (orchid-literature `id`, one per value, in value order): ORC-PRO2KGSCGH.4b298d",
 "reference_state": {
  "phases": [
   "LIQUID"
  ],
  "conditions": {
   "P": 101325,
   "T": 1523.0,
   "X_CU": 1.0
  }
 },
 "orchid_model_evidence": {
  "tdb": {
   "name": "CuZr-06Wan.tdb",
   "path": "databases/sgte-binary/CuZr-06Wan.tdb",
   "sha256": "0b76f1913f8d39fa69f11add8eae6284fd94558fd75693cfa7835c75204896d4",
   "catalog_entry": {
    "name": "CuZr-06Wan.tdb",
    "tier": "bundled",
    "license": "CC BY 4.0",
    "source_url": "https://doi.org/10.1016/j.calphad.2025.102833"
   }
  },
  "link_basis": "reporting_paper_own_model (TDB header cites this paper)",
  "model_citation": {
   "source": "source:doi:10-1016-j-calphad-2006-06-002",
   "doi": "10.1016/j.calphad.2006.06.002",
   "citation": {
    "authors": "see doi",
    "title": "N. Wang, C. Li, Z. Du, F. Wang, W. Zhang, Calphad, 30, 461-69(2006).",
    "year": "2006"
   }
  },
  "model_reproduction": null
 },
 "weight": 0.500016,
 "bibtex": "wang2006_b1921d",
 "orchid": {
  "status": "Version 1, machine-extracted",
  "evidence_class": "model",
  "observations": [
   {
    "id": "ORC-PRO2KGSCGH.4b298d",
    "reader_agreement": "multi_reader",
    "paper": "doi:10.1016/j.calphad.2006.06.002",
    "measured_in": "doi:10.1016/j.calphad.2006.06.002",
    "also_read_as": [
     "ORC-PRO2KGSCGH.4b298d"
    ]
   }
  ],
  "papers": [
   "doi:10.1016/j.calphad.2006.06.002"
  ],
  "dois": [
   "10.1016/j.calphad.2006.06.002"
  ],
  "source_dataset": "db-v2.1/general/espei-model/CuZr-06Wan/acr_cu-model-06.json",
  "values_dropped": 1
 },
 "orchid_uncertainty": {
  "unit": "1 (activity)",
  "default_sigma": {
   "value": 500.0,
   "name": "ESPEI experimental default sigma_ACR = 500 J/mol"
  },
  "weight_rule": "dataset weight = ESPEI experimental default sigma_ACR = 500 J/mol / median sigma_effective of the dataset's values (uncertainty budget of the published values: max(printed, reading, method floor) with composition / conversion in quadrature, group scatter when larger; activities: sigma_mu = R T sigma_a / a); ESPEI 0.9.1 equilibrium/activity data take one weight per dataset; model-calculated values: sigma_method is the model class's deviation from experiment (or its prior), not a measurement uncertainty; exclude them with the `model` tag if you prefer",
  "sigma_rule": "sigma_effective = max(sqrt(max(printed, reading, method)^2 + composition^2 + conversion^2), scatter) (literature release `uncertainty_budget`; components kept per value in `budget`)",
  "values": [
   {
    "sigma": null,
    "sigma_basis": "not printed",
    "budget": {
     "sigma_printed": null,
     "sigma_reading": 0.0005,
     "sigma_reading_mu_J_per_mol": 8.065558,
     "sigma_method": 0.06199,
     "sigma_method_mu_J_per_mol": 999.967921,
     "sigma_composition": null,
     "sigma_scatter": null,
     "sigma_conversion": null,
     "sigma_effective": 0.06199,
     "sigma_effective_mu_J_per_mol": 999.967921,
     "method_class": "model_calculated",
     "method_basis": "prior",
     "method_n_pairs": 73,
     "method_entry": "model/ACTIVITY"
    },
    "sigma_effective_used": 999.967921,
    "weight_per_value_equivalent": 0.500016,
    "weight_used": 0.500016
   }
  ]
 },
 "orchid_reference_state": {
  "element": "CU",
  "phase": "LIQUID",
  "basis": "printed",
  "quote": "Comparison of the measured [12] and present calculated activities of the components in the Cu-Zr melt (reference states: liquid pure components)",
  "where": "table 3 caption, p. 7",
  "record_reference_state_agrees": false,
  "written_before_audit": [
   "FCC_A1"
  ]
 },
 "orchid_weight_floor": {
  "superseded": "superseded on 2026-10-24 (PI decision): the dataset weight now follows sigma_effective of the published uncertainty budget (method-class floors calibrated from ORCHID, never below ESPEI's experimental default) by default, so no opt-in is needed; this block keeps the former optional suggestion (sigma floor = ESPEI's default) for comparison only",
  "suggested_weight": 1.0,
  "weight_before_2026_10_24": 1.0,
  "weight_written": 0.500016,
  "sigma_floor": 500.0,
  "sigma_floor_unit": "J/mol",
  "rule": "former optional minimum-sigma policy (E6, superseded): sigma_eff = max(sigma, sigma_floor) with sigma_floor = ESPEI's experimental default for the property (500 J/mol for enthalpies and for the chemical potential of activities, 0.2 J/mol/K for entropies and heat capacities); suggested_weight = min(weight, 1). The printed sigma is unchanged (orchid_uncertainty); use suggested_weight when printed sigmas are much smaller than the scatter between sources (e.g. formation enthalpies printed with +-80 J/mol-atom while other measurements differ by 1-2 kJ/mol-atom)"
 },
 "orchid_phase_assignment": {
  "phases": [
   "LIQUID"
  ],
  "basis": {
   "printed_labels": 1
  },
  "rule": "tools/phase_rule.py; README.md, 'Phase assignment'"
 },
 "orchid_certification": {
  "basis": "pycalphad_invariant_agreement",
  "all_values_certified": false,
  "n_certified": 0,
  "values": [
   {
    "id": "ORC-PRO2KGSCGH.4b298d",
    "espei_certified": false,
    "calphad_check": "not_available"
   }
  ]
 }
}

File: quickstart/sample-release/espei/model/CU-ZR/CuZr-06Wan.acr_cu-model-08.json
{
 "components": [
  "CU",
  "VA",
  "ZR"
 ],
 "phases": [
  "LIQUID"
 ],
 "conditions": {
  "P": 101325,
  "T": 1573.0,
  "X_ZR": [
   0.21,
   0.59
  ]
 },
 "output": "ACR_CU",
 "values": [
  [
   [
    0.751,
    0.0746
   ]
  ]
 ],
 "reference": "Wang 2006, doi:10.1016/j.calphad.2006.06.002",
 "tags": [
  "model_value",
  "evidence_class:model",
  "thermochemical_table",
  "model",
  "orchid"
 ],
 "comment": "ORCHID literature values, Version 1, machine-extracted. Evidence class: model. ORCHID observation ids (orchid-literature `id`, one per value, in value order): ORC-X6Y4FTGPAN.3fbf8a ORC-XEDXRMDT4P.8cd2ff",
 "reference_state": {
  "phases": [
   "LIQUID"
  ],
  "conditions": {
   "P": 101325,
   "T": 1573.0,
   "X_CU": 1.0
  }
 },
 "orchid_model_evidence": {
  "tdb": {
   "name": "CuZr-06Wan.tdb",
   "path": "databases/sgte-binary/CuZr-06Wan.tdb",
   "sha256": "0b76f1913f8d39fa69f11add8eae6284fd94558fd75693cfa7835c75204896d4",
   "catalog_entry": {
    "name": "CuZr-06Wan.tdb",
    "tier": "bundled",
    "license": "CC BY 4.0",
    "source_url": "https://doi.org/10.1016/j.calphad.2025.102833"
   }
  },
  "link_basis": "reporting_paper_own_model (TDB header cites this paper)",
  "model_citation": {
   "source": "source:doi:10-1016-j-calphad-2006-06-002",
   "doi": "10.1016/j.calphad.2006.06.002",
   "citation": {
    "authors": "see doi",
    "title": "N. Wang, C. Li, Z. Du, F. Wang, W. Zhang, Calphad, 30, 461-69(2006).",
    "year": "2006"
   }
  },
  "model_reproduction": null
 },
 "weight": 0.500006,
 "bibtex": "wang2006_b1921d",
 "orchid": {
  "status": "Version 1, machine-extracted",
  "evidence_class": "model",
  "observations": [
   {
    "id": "ORC-X6Y4FTGPAN.3fbf8a",
    "reader_agreement": "multi_reader",
    "paper": "doi:10.1016/j.calphad.2006.06.002",
    "measured_in": "doi:10.1016/j.calphad.2006.06.002",
    "also_read_as": [
     "ORC-X6Y4FTGPAN.3fbf8a"
    ]
   },
   {
    "id": "ORC-XEDXRMDT4P.8cd2ff",
    "reader_agreement": "multi_reader",
    "paper": "doi:10.1016/j.calphad.2006.06.002",
    "measured_in": "doi:10.1016/j.calphad.2006.06.002",
    "also_read_as": [
     "ORC-XEDXRMDT4P.8cd2ff"
    ]
   }
  ],
  "papers": [
   "doi:10.1016/j.calphad.2006.06.002"
  ],
  "dois": [
   "10.1016/j.calphad.2006.06.002"
  ],
  "source_dataset": "db-v2.1/general/espei-model/CuZr-06Wan/acr_cu-model-08.json",
  "values_dropped": 2
 },
 "orchid_uncertainty": {
  "unit": "1 (activity)",
  "default_sigma": {
   "value": 500.0,
   "name": "ESPEI experimental default sigma_ACR = 500 J/mol"
  },
  "weight_rule": "dataset weight = ESPEI experimental default sigma_ACR = 500 J/mol / median sigma_effective of the dataset's values (uncertainty budget of the published values: max(printed, reading, method floor) with composition / conversion in quadrature, group scatter when larger; activities: sigma_mu = R T sigma_a / a); ESPEI 0.9.1 equilibrium/activity data take one weight per dataset; model-calculated values: sigma_method is the model class's deviation from experiment (or its prior), not a measurement uncertainty; exclude them with the `model` tag if you prefer",
  "sigma_rule": "sigma_effective = max(sqrt(max(printed, reading, method)^2 + composition^2 + conversion^2), scatter) (literature release `uncertainty_budget`; components kept per value in `budget`)",
  "values": [
   {
    "sigma": null,
    "sigma_basis": "not printed",
    "budget": {
     "sigma_printed": null,
     "sigma_reading": 0.0005,
     "sigma_reading_mu_J_per_mol": 8.70749,
     "sigma_method": 0.05742,
     "sigma_method_mu_J_per_mol": 999.96813,
     "sigma_composition": null,
     "sigma_scatter": null,
     "sigma_conversion": null,
     "sigma_effective": 0.05742,
     "sigma_effective_mu_J_per_mol": 999.96813,
     "method_class": "model_calculated",
     "method_basis": "prior",
     "method_n_pairs": 73,
     "method_entry": "model/ACTIVITY"
    },
    "sigma_effective_used": 999.96813,
    "weight_per_value_equivalent": 0.500016,
    "weight_used": 0.500006
   },
   {
    "sigma": null,
    "sigma_basis": "not printed",
    "budget": {
     "sigma_printed": null,
     "sigma_reading": 5e-05,
     "sigma_reading_mu_J_per_mol": 8.765851,
     "sigma_method": 0.005704,
     "sigma_method_mu_J_per_mol": 1000.008283,
     "sigma_composition": null,
     "sigma_scatter": null,
     "sigma_conversion": null,
     "sigma_effective": 0.005704,
     "sigma_effective_mu_J_per_mol": 1000.008283,
     "method_class": "model_calculated",
     "method_basis": "prior",
     "method_n_pairs": 73,
     "method_entry": "model/ACTIVITY"
    },
    "sigma_effective_used": 1000.008283,
    "weight_per_value_equivalent": 0.499996,
    "weight_used": 0.500006
   }
  ]
 },
 "orchid_reference_state": {
  "element": "CU",
  "phase": "LIQUID",
  "basis": "printed",
  "quote": "Comparison of the measured [12] and present calculated activities of the components in the Cu-Zr melt (reference states: liquid pure components)",
  "where": "table 3 caption, p. 7",
  "record_reference_state_agrees": false,
  "written_before_audit": [
   "FCC_A1"
  ]
 },
 "orchid_weight_floor": {
  "superseded": "superseded on 2026-10-24 (PI decision): the dataset weight now follows sigma_effective of the published uncertainty budget (method-class floors calibrated from ORCHID, never below ESPEI's experimental default) by default, so no opt-in is needed; this block keeps the former optional suggestion (sigma floor = ESPEI's default) for comparison only",
  "suggested_weight": 1.0,
  "weight_before_2026_10_24": 1.0,
  "weight_written": 0.500006,
  "sigma_floor": 500.0,
  "sigma_floor_unit": "J/mol",
  "rule": "former optional minimum-sigma policy (E6, superseded): sigma_eff = max(sigma, sigma_floor) with sigma_floor = ESPEI's experimental default for the property (500 J/mol for enthalpies and for the chemical potential of activities, 0.2 J/mol/K for entropies and heat capacities); suggested_weight = min(weight, 1). The printed sigma is unchanged (orchid_uncertainty); use suggested_weight when printed sigmas are much smaller than the scatter between sources (e.g. formation enthalpies printed with +-80 J/mol-atom while other measurements differ by 1-2 kJ/mol-atom)"
 },
 "orchid_phase_assignment": {
  "phases": [
   "LIQUID"
  ],
  "basis": {
   "printed_labels": 2
  },
  "rule": "tools/phase_rule.py; README.md, 'Phase assignment'"
 },
 "orchid_certification": {
  "basis": "pycalphad_invariant_agreement",
  "all_values_certified": false,
  "n_certified": 0,
  "values": [
   {
    "id": "ORC-X6Y4FTGPAN.3fbf8a",
    "espei_certified": false,
    "calphad_check": "not_available"
   },
   {
    "id": "ORC-XEDXRMDT4P.8cd2ff",
    "espei_certified": false,
    "calphad_check": "not_available"
   }
  ]
 }
}

File: quickstart/sample-release/espei/model/CU-ZR/CuZr-06Wan.acr_cu-model-10.json
{
 "components": [
  "CU",
  "VA",
  "ZR"
 ],
 "phases": [
  "LIQUID"
 ],
 "conditions": {
  "P": 101325,
  "T": 1623.0,
  "X_ZR": [
   0.27,
   0.749
  ]
 },
 "output": "ACR_CU",
 "values": [
  [
   [
    0.633,
    0.0178
   ]
  ]
 ],
 "reference": "Wang 2006, doi:10.1016/j.calphad.2006.06.002",
 "tags": [
  "model_value",
  "evidence_class:model",
  "thermochemical_table",
  "model",
  "orchid"
 ],
 "comment": "ORCHID literature values, Version 1, machine-extracted. Evidence class: model. ORCHID observation ids (orchid-literature `id`, one per value, in value order): ORC-H2OOKTUZCC.3bcfb3 ORC-IEVSXBE66O.62a9bd",
 "reference_state": {
  "phases": [
   "LIQUID"
  ],
  "conditions": {
   "P": 101325,
   "T": 1623.0,
   "X_CU": 1.0
  }
 },
 "orchid_model_evidence": {
  "tdb": {
   "name": "CuZr-06Wan.tdb",
   "path": "databases/sgte-binary/CuZr-06Wan.tdb",
   "sha256": "0b76f1913f8d39fa69f11add8eae6284fd94558fd75693cfa7835c75204896d4",
   "catalog_entry": {
    "name": "CuZr-06Wan.tdb",
    "tier": "bundled",
    "license": "CC BY 4.0",
    "source_url": "https://doi.org/10.1016/j.calphad.2025.102833"
   }
  },
  "link_basis": "reporting_paper_own_model (TDB header cites this paper)",
  "model_citation": {
   "source": "source:doi:10-1016-j-calphad-2006-06-002",
   "doi": "10.1016/j.calphad.2006.06.002",
   "citation": {
    "authors": "see doi",
    "title": "N. Wang, C. Li, Z. Du, F. Wang, W. Zhang, Calphad, 30, 461-69(2006).",
    "year": "2006"
   }
  },
  "model_reproduction": null
 },
 "weight": 0.500005,
 "bibtex": "wang2006_b1921d",
 "orchid": {
  "status": "Version 1, machine-extracted",
  "evidence_class": "model",
  "observations": [
   {
    "id": "ORC-H2OOKTUZCC.3bcfb3",
    "reader_agreement": "multi_reader",
    "paper": "doi:10.1016/j.calphad.2006.06.002",
    "measured_in": "doi:10.1016/j.calphad.2006.06.002",
    "also_read_as": [
     "ORC-H2OOKTUZCC.3bcfb3"
    ]
   },
   {
    "id": "ORC-IEVSXBE66O.62a9bd",
    "reader_agreement": "multi_reader",
    "paper": "doi:10.1016/j.calphad.2006.06.002",
    "measured_in": "doi:10.1016/j.calphad.2006.06.002",
    "also_read_as": [
     "ORC-IEVSXBE66O.62a9bd"
    ]
   }
  ],
  "papers": [
   "doi:10.1016/j.calphad.2006.06.002"
  ],
  "dois": [
   "10.1016/j.calphad.2006.06.002"
  ],
  "source_dataset": "db-v2.1/general/espei-model/CuZr-06Wan/acr_cu-model-10.json",
  "values_dropped": 2
 },
 "orchid_uncertainty": {
  "unit": "1 (activity)",
  "default_sigma": {
   "value": 500.0,
   "name": "ESPEI experimental default sigma_ACR = 500 J/mol"
  },
  "weight_rule": "dataset weight = ESPEI experimental default sigma_ACR = 500 J/mol / median sigma_effective of the dataset's values (uncertainty budget of the published values: max(printed, reading, method floor) with composition / conversion in quadrature, group scatter when larger; activities: sigma_mu = R T sigma_a / a); ESPEI 0.9.1 equilibrium/activity data take one weight per dataset; model-calculated values: sigma_method is the model class's deviation from experiment (or its prior), not a measurement uncertainty; exclude them with the `model` tag if you prefer",
  "sigma_rule": "sigma_effective = max(sqrt(max(printed, reading, method)^2 + composition^2 + conversion^2), scatter) (literature release `uncertainty_budget`; components kept per value in `budget`)",
  "values": [
   {
    "sigma": null,
    "sigma_basis": "not printed",
    "budget": {
     "sigma_printed": null,
     "sigma_reading": 0.0005,
     "sigma_reading_mu_J_per_mol": 10.659062,
     "sigma_method": 0.04691,
     "sigma_method_mu_J_per_mol": 1000.033222,
     "sigma_composition": null,
     "sigma_scatter": null,
     "sigma_conversion": null,
     "sigma_effective": 0.04691,
     "sigma_effective_mu_J_per_mol": 1000.033222,
     "method_class": "model_calculated",
     "method_basis": "prior",
     "method_n_pairs": 73,
     "method_entry": "model/ACTIVITY"
    },
    "sigma_effective_used": 1000.033222,
    "weight_per_value_equivalent": 0.499983,
    "weight_used": 0.500005
   },
   {
    "sigma": null,
    "sigma_basis": "not printed",
    "budget": {
     "sigma_printed": null,
     "sigma_reading": 5e-05,
     "sigma_reading_mu_J_per_mol": 37.905542,
     "sigma_method": 0.001319,
     "sigma_method_mu_J_per_mol": 999.948189,
     "sigma_composition": null,
     "sigma_scatter": null,
     "sigma_conversion": null,
     "sigma_effective": 0.001319,
     "sigma_effective_mu_J_per_mol": 999.948189,
     "method_class": "model_calculated",
     "method_basis": "prior",
     "method_n_pairs": 73,
     "method_entry": "model/ACTIVITY"
    },
    "sigma_effective_used": 999.948189,
    "weight_per_value_equivalent": 0.500026,
    "weight_used": 0.500005
   }
  ]
 },
 "orchid_reference_state": {
  "element": "CU",
  "phase": "LIQUID",
  "basis": "printed",
  "quote": "Comparison of the measured [12] and present calculated activities of the components in the Cu-Zr melt (reference states: liquid pure components)",
  "where": "table 3 caption, p. 7",
  "record_reference_state_agrees": false,
  "written_before_audit": [
   "FCC_A1"
  ]
 },
 "orchid_weight_floor": {
  "superseded": "superseded on 2026-10-24 (PI decision): the dataset weight now follows sigma_effective of the published uncertainty budget (method-class floors calibrated from ORCHID, never below ESPEI's experimental default) by default, so no opt-in is needed; this block keeps the former optional suggestion (sigma floor = ESPEI's default) for comparison only",
  "suggested_weight": 1.0,
  "weight_before_2026_10_24": 1.0,
  "weight_written": 0.500005,
  "sigma_floor": 500.0,
  "sigma_floor_unit": "J/mol",
  "rule": "former optional minimum-sigma policy (E6, superseded): sigma_eff = max(sigma, sigma_floor) with sigma_floor = ESPEI's experimental default for the property (500 J/mol for enthalpies and for the chemical potential of activities, 0.2 J/mol/K for entropies and heat capacities); suggested_weight = min(weight, 1). The printed sigma is unchanged (orchid_uncertainty); use suggested_weight when printed sigmas are much smaller than the scatter between sources (e.g. formation enthalpies printed with +-80 J/mol-atom while other measurements differ by 1-2 kJ/mol-atom)"
 },
 "orchid_phase_assignment": {
  "phases": [
   "LIQUID"
  ],
  "basis": {
   "printed_labels": 2
  },
  "rule": "tools/phase_rule.py; README.md, 'Phase assignment'"
 },
 "orchid_certification": {
  "basis": "pycalphad_invariant_agreement",
  "all_values_certified": false,
  "n_certified": 0,
  "values": [
   {
    "id": "ORC-H2OOKTUZCC.3bcfb3",
    "espei_certified": false,
    "calphad_check": "not_available"
   },
   {
    "id": "ORC-IEVSXBE66O.62a9bd",
    "espei_certified": false,
    "calphad_check": "not_available"
   }
  ]
 }
}

File: quickstart/sample-release/espei/model/CU-ZR/CuZr-06Wan.acr_cu-model-12.json
{
 "components": [
  "CU",
  "VA",
  "ZR"
 ],
 "phases": [
  "LIQUID"
 ],
 "conditions": {
  "P": 101325,
  "T": 1550.0,
  "X_ZR": [
   0.308
  ]
 },
 "output": "ACR_CU",
 "values": [
  [
   [
    0.535
   ]
  ]
 ],
 "reference": "Wang 2006, doi:10.1016/j.calphad.2006.06.002",
 "tags": [
  "model_value",
  "evidence_class:model",
  "thermochemical_table",
  "model",
  "orchid"
 ],
 "comment": "ORCHID literature values, Version 1, machine-extracted. Evidence class: model. ORCHID observation ids (orchid-literature `id`, one per value, in value order): ORC-2WMVT745V6.6baea4",
 "reference_state": {
  "phases": [
   "LIQUID"
  ],
  "conditions": {
   "P": 101325,
   "T": 1550.0,
   "X_CU": 1.0
  }
 },
 "orchid_model_evidence": {
  "tdb": {
   "name": "CuZr-06Wan.tdb",
   "path": "databases/sgte-binary/CuZr-06Wan.tdb",
   "sha256": "0b76f1913f8d39fa69f11add8eae6284fd94558fd75693cfa7835c75204896d4",
   "catalog_entry": {
    "name": "CuZr-06Wan.tdb",
    "tier": "bundled",
    "license": "CC BY 4.0",
    "source_url": "https://doi.org/10.1016/j.calphad.2025.102833"
   }
  },
  "link_basis": "reporting_paper_own_model (TDB header cites this paper)",
  "model_citation": {
   "source": "source:doi:10-1016-j-calphad-2006-06-002",
   "doi": "10.1016/j.calphad.2006.06.002",
   "citation": {
    "authors": "see doi",
    "title": "N. Wang, C. Li, Z. Du, F. Wang, W. Zhang, Calphad, 30, 461-69(2006).",
    "year": "2006"
   }
  },
  "model_reproduction": null
 },
 "weight": 0.50004,
 "bibtex": "wang2006_b1921d",
 "orchid": {
  "status": "Version 1, machine-extracted",
  "evidence_class": "model",
  "observations": [
   {
    "id": "ORC-2WMVT745V6.6baea4",
    "reader_agreement": "multi_reader",
    "paper": "doi:10.1016/j.calphad.2006.06.002",
    "measured_in": "doi:10.1016/j.calphad.2006.06.002",
    "also_read_as": [
     "ORC-2WMVT745V6.6baea4"
    ]
   }
  ],
  "papers": [
   "doi:10.1016/j.calphad.2006.06.002"
  ],
  "dois": [
   "10.1016/j.calphad.2006.06.002"
  ],
  "source_dataset": "db-v2.1/general/espei-model/CuZr-06Wan/acr_cu-model-12.json",
  "values_dropped": 1
 },
 "orchid_uncertainty": {
  "unit": "1 (activity)",
  "default_sigma": {
   "value": 500.0,
   "name": "ESPEI experimental default sigma_ACR = 500 J/mol"
  },
  "weight_rule": "dataset weight = ESPEI experimental default sigma_ACR = 500 J/mol / median sigma_effective of the dataset's values (uncertainty budget of the published values: max(printed, reading, method floor) with composition / conversion in quadrature, group scatter when larger; activities: sigma_mu = R T sigma_a / a); ESPEI 0.9.1 equilibrium/activity data take one weight per dataset; model-calculated values: sigma_method is the model class's deviation from experiment (or its prior), not a measurement uncertainty; exclude them with the `model` tag if you prefer",
  "sigma_rule": "sigma_effective = max(sqrt(max(printed, reading, method)^2 + composition^2 + conversion^2), scatter) (literature release `uncertainty_budget`; components kept per value in `budget`)",
  "values": [
   {
    "sigma": null,
    "sigma_basis": "not printed",
    "budget": {
     "sigma_printed": null,
     "sigma_reading": 0.0005,
     "sigma_reading_mu_J_per_mol": 12.044315,
     "sigma_method": 0.04151,
     "sigma_method_mu_J_per_mol": 999.919032,
     "sigma_composition": null,
     "sigma_scatter": null,
     "sigma_conversion": null,
     "sigma_effective": 0.04151,
     "sigma_effective_mu_J_per_mol": 999.919032,
     "method_class": "model_calculated",
     "method_basis": "prior",
     "method_n_pairs": 73,
     "method_entry": "model/ACTIVITY"
    },
    "sigma_effective_used": 999.919032,
    "weight_per_value_equivalent": 0.50004,
    "weight_used": 0.50004
   }
  ]
 },
 "orchid_reference_state": {
  "element": "CU",
  "phase": "LIQUID",
  "basis": "printed",
  "quote": "Comparison of the measured [12] and present calculated activities of the components in the Cu-Zr melt (reference states: liquid pure components)",
  "where": "table 3 caption, p. 7",
  "record_reference_state_agrees": false,
  "written_before_audit": [
   "FCC_A1"
  ]
 },
 "orchid_weight_floor": {
  "superseded": "superseded on 2026-10-24 (PI decision): the dataset weight now follows sigma_effective of the published uncertainty budget (method-class floors calibrated from ORCHID, never below ESPEI's experimental default) by default, so no opt-in is needed; this block keeps the former optional suggestion (sigma floor = ESPEI's default) for comparison only",
  "suggested_weight": 1.0,
  "weight_before_2026_10_24": 1.0,
  "weight_written": 0.50004,
  "sigma_floor": 500.0,
  "sigma_floor_unit": "J/mol",
  "rule": "former optional minimum-sigma policy (E6, superseded): sigma_eff = max(sigma, sigma_floor) with sigma_floor = ESPEI's experimental default for the property (500 J/mol for enthalpies and for the chemical potential of activities, 0.2 J/mol/K for entropies and heat capacities); suggested_weight = min(weight, 1). The printed sigma is unchanged (orchid_uncertainty); use suggested_weight when printed sigmas are much smaller than the scatter between sources (e.g. formation enthalpies printed with +-80 J/mol-atom while other measurements differ by 1-2 kJ/mol-atom)"
 },
 "orchid_phase_assignment": {
  "phases": [
   "LIQUID"
  ],
  "basis": {
   "printed_labels": 1
  },
  "rule": "tools/phase_rule.py; README.md, 'Phase assignment'"
 },
 "orchid_certification": {
  "basis": "pycalphad_invariant_agreement",
  "all_values_certified": false,
  "n_certified": 0,
  "values": [
   {
    "id": "ORC-2WMVT745V6.6baea4",
    "espei_certified": false,
    "calphad_check": "not_available"
   }
  ]
 }
}
