Repository: orchid-calphad/orchid-examples

# Quickstart: one system from the ORCHID release to ESPEI

`quickstart.ipynb` (executed, outputs saved) shows the basic moves on Cu–Zr:

1. query a system from the Parquet release (`parquet/literature_values.parquet`);
2. filter values by `accepted`, `evidence_class` and `reader_agreement`;
3. plot experimental against DFT formation enthalpies (`parquet/dft_parity.parquet`, Materials Project and OQMD);
4. export the ESPEI datasets of one description (`espei/`, CuZr-94Zen-LB, experimental and invariant tables, no
   single-reader datasets) with an ESPEI input skeleton, and check them with ESPEI's `load_datasets`.

File: quickstart/sample-release/espei/model/CU-ZR/CuZr-06Wan.acr_cu-model-14.json
{
 "components": [
  "CU",
  "VA",
  "ZR"
 ],
 "phases": [
  "LIQUID"
 ],
 "conditions": {
  "P": 101325,
  "T": 1338.0,
  "X_ZR": [
   0.331
  ]
 },
 "output": "ACR_CU",
 "values": [
  [
   [
    0.44
   ]
  ]
 ],
 "reference": "Wang 2006, doi:10.1016/j.calphad.2006.06.002",
 "tags": [
  "model_value",
  "evidence_class:model",
  "thermochemical_table",
  "model",
  "orchid"
 ],
 "comment": "ORCHID literature values, Version 1, machine-extracted. Evidence class: model. ORCHID observation ids (orchid-literature `id`, one per value, in value order): ORC-EH6IAUO2NG.384837",
 "reference_state": {
  "phases": [
   "LIQUID"
  ],
  "conditions": {
   "P": 101325,
   "T": 1338.0,
   "X_CU": 1.0
  }
 },
 "orchid_model_evidence": {
  "tdb": {
   "name": "CuZr-06Wan.tdb",
   "path": "databases/sgte-binary/CuZr-06Wan.tdb",
   "sha256": "0b76f1913f8d39fa69f11add8eae6284fd94558fd75693cfa7835c75204896d4",
   "catalog_entry": {
    "name": "CuZr-06Wan.tdb",
    "tier": "bundled",
    "license": "CC BY 4.0",
    "source_url": "https://doi.org/10.1016/j.calphad.2025.102833"
   }
  },
  "link_basis": "reporting_paper_own_model (TDB header cites this paper)",
  "model_citation": {
   "source": "source:doi:10-1016-j-calphad-2006-06-002",
   "doi": "10.1016/j.calphad.2006.06.002",
   "citation": {
    "authors": "see doi",
    "title": "N. Wang, C. Li, Z. Du, F. Wang, W. Zhang, Calphad, 30, 461-69(2006).",
    "year": "2006"
   }
  },
  "model_reproduction": null
 },
 "weight": 0.500018,
 "bibtex": "wang2006_b1921d",
 "orchid": {
  "status": "Version 1, machine-extracted",
  "evidence_class": "model",
  "observations": [
   {
    "id": "ORC-EH6IAUO2NG.384837",
    "reader_agreement": "multi_reader",
    "paper": "doi:10.1016/j.calphad.2006.06.002",
    "measured_in": "doi:10.1016/j.calphad.2006.06.002",
    "also_read_as": [
     "ORC-EH6IAUO2NG.384837"
    ]
   }
  ],
  "papers": [
   "doi:10.1016/j.calphad.2006.06.002"
  ],
  "dois": [
   "10.1016/j.calphad.2006.06.002"
  ],
  "source_dataset": "db-v2.1/general/espei-model/CuZr-06Wan/acr_cu-model-14.json",
  "values_dropped": 1
 },
 "orchid_uncertainty": {
  "unit": "1 (activity)",
  "default_sigma": {
   "value": 500.0,
   "name": "ESPEI experimental default sigma_ACR = 500 J/mol"
  },
  "weight_rule": "dataset weight = ESPEI experimental default sigma_ACR = 500 J/mol / median sigma_effective of the dataset's values (uncertainty budget of the published values: max(printed, reading, method floor) with composition / conversion in quadrature, group scatter when larger; activities: sigma_mu = R T sigma_a / a); ESPEI 0.9.1 equilibrium/activity data take one weight per dataset; model-calculated values: sigma_method is the model class's deviation from experiment (or its prior), not a measurement uncertainty; exclude them with the `model` tag if you prefer",
  "sigma_rule": "sigma_effective = max(sqrt(max(printed, reading, method)^2 + composition^2 + conversion^2), scatter) (literature release `uncertainty_budget`; components kept per value in `budget`)",
  "values": [
   {
    "sigma": null,
    "sigma_basis": "not printed",
    "budget": {
     "sigma_printed": null,
     "sigma_reading": 0.005,
     "sigma_reading_mu_J_per_mol": 126.417625,
     "sigma_method": 0.03955,
     "sigma_method_mu_J_per_mol": 999.963412,
     "sigma_composition": null,
     "sigma_scatter": null,
     "sigma_conversion": null,
     "sigma_effective": 0.03955,
     "sigma_effective_mu_J_per_mol": 999.963412,
     "method_class": "model_calculated",
     "method_basis": "prior",
     "method_n_pairs": 73,
     "method_entry": "model/ACTIVITY"
    },
    "sigma_effective_used": 999.963412,
    "weight_per_value_equivalent": 0.500018,
    "weight_used": 0.500018
   }
  ]
 },
 "orchid_reference_state": {
  "element": "CU",
  "phase": "LIQUID",
  "basis": "printed",
  "quote": "Comparison of the measured [12] and present calculated activities of the components in the Cu-Zr melt (reference states: liquid pure components)",
  "where": "table 3 caption, p. 7",
  "record_reference_state_agrees": false,
  "written_before_audit": [
   "FCC_A1"
  ]
 },
 "orchid_weight_floor": {
  "superseded": "superseded on 2026-10-24 (PI decision): the dataset weight now follows sigma_effective of the published uncertainty budget (method-class floors calibrated from ORCHID, never below ESPEI's experimental default) by default, so no opt-in is needed; this block keeps the former optional suggestion (sigma floor = ESPEI's default) for comparison only",
  "suggested_weight": 1.0,
  "weight_before_2026_10_24": 1.0,
  "weight_written": 0.500018,
  "sigma_floor": 500.0,
  "sigma_floor_unit": "J/mol",
  "rule": "former optional minimum-sigma policy (E6, superseded): sigma_eff = max(sigma, sigma_floor) with sigma_floor = ESPEI's experimental default for the property (500 J/mol for enthalpies and for the chemical potential of activities, 0.2 J/mol/K for entropies and heat capacities); suggested_weight = min(weight, 1). The printed sigma is unchanged (orchid_uncertainty); use suggested_weight when printed sigmas are much smaller than the scatter between sources (e.g. formation enthalpies printed with +-80 J/mol-atom while other measurements differ by 1-2 kJ/mol-atom)"
 },
 "orchid_phase_assignment": {
  "phases": [
   "LIQUID"
  ],
  "basis": {
   "printed_labels": 1
  },
  "rule": "tools/phase_rule.py; README.md, 'Phase assignment'"
 },
 "orchid_certification": {
  "basis": "pycalphad_invariant_agreement",
  "all_values_certified": false,
  "n_certified": 0,
  "values": [
   {
    "id": "ORC-EH6IAUO2NG.384837",
    "espei_certified": false,
    "calphad_check": "not_available"
   }
  ]
 }
}

File: quickstart/sample-release/espei/model/CU-ZR/CuZr-06Wan.acr_cu-model-16.json
{
 "components": [
  "CU",
  "VA",
  "ZR"
 ],
 "phases": [
  "LIQUID"
 ],
 "conditions": {
  "P": 101325,
  "T": 1723.0,
  "X_ZR": [
   0.37
  ]
 },
 "output": "ACR_CU",
 "values": [
  [
   [
    0.423
   ]
  ]
 ],
 "reference": "Wang 2006, doi:10.1016/j.calphad.2006.06.002",
 "tags": [
  "model_value",
  "evidence_class:model",
  "thermochemical_table",
  "model",
  "orchid"
 ],
 "comment": "ORCHID literature values, Version 1, machine-extracted. Evidence class: model. ORCHID observation ids (orchid-literature `id`, one per value, in value order): ORC-R4DMMVGBF5.06debc",
 "reference_state": {
  "phases": [
   "LIQUID"
  ],
  "conditions": {
   "P": 101325,
   "T": 1723.0,
   "X_CU": 1.0
  }
 },
 "orchid_model_evidence": {
  "tdb": {
   "name": "CuZr-06Wan.tdb",
   "path": "databases/sgte-binary/CuZr-06Wan.tdb",
   "sha256": "0b76f1913f8d39fa69f11add8eae6284fd94558fd75693cfa7835c75204896d4",
   "catalog_entry": {
    "name": "CuZr-06Wan.tdb",
    "tier": "bundled",
    "license": "CC BY 4.0",
    "source_url": "https://doi.org/10.1016/j.calphad.2025.102833"
   }
  },
  "link_basis": "reporting_paper_own_model (TDB header cites this paper)",
  "model_citation": {
   "source": "source:doi:10-1016-j-calphad-2006-06-002",
   "doi": "10.1016/j.calphad.2006.06.002",
   "citation": {
    "authors": "see doi",
    "title": "N. Wang, C. Li, Z. Du, F. Wang, W. Zhang, Calphad, 30, 461-69(2006).",
    "year": "2006"
   }
  },
  "model_reproduction": null
 },
 "weight": 0.499951,
 "bibtex": "wang2006_b1921d",
 "orchid": {
  "status": "Version 1, machine-extracted",
  "evidence_class": "model",
  "observations": [
   {
    "id": "ORC-R4DMMVGBF5.06debc",
    "reader_agreement": "multi_reader",
    "paper": "doi:10.1016/j.calphad.2006.06.002",
    "measured_in": "doi:10.1016/j.calphad.2006.06.002",
    "also_read_as": [
     "ORC-R4DMMVGBF5.06debc"
    ]
   }
  ],
  "papers": [
   "doi:10.1016/j.calphad.2006.06.002"
  ],
  "dois": [
   "10.1016/j.calphad.2006.06.002"
  ],
  "source_dataset": "db-v2.1/general/espei-model/CuZr-06Wan/acr_cu-model-16.json",
  "values_dropped": 1
 },
 "orchid_uncertainty": {
  "unit": "1 (activity)",
  "default_sigma": {
   "value": 500.0,
   "name": "ESPEI experimental default sigma_ACR = 500 J/mol"
  },
  "weight_rule": "dataset weight = ESPEI experimental default sigma_ACR = 500 J/mol / median sigma_effective of the dataset's values (uncertainty budget of the published values: max(printed, reading, method floor) with composition / conversion in quadrature, group scatter when larger; activities: sigma_mu = R T sigma_a / a); ESPEI 0.9.1 equilibrium/activity data take one weight per dataset; model-calculated values: sigma_method is the model class's deviation from experiment (or its prior), not a measurement uncertainty; exclude them with the `model` tag if you prefer",
  "sigma_rule": "sigma_effective = max(sqrt(max(printed, reading, method)^2 + composition^2 + conversion^2), scatter) (literature release `uncertainty_budget`; components kept per value in `budget`)",
  "values": [
   {
    "sigma": null,
    "sigma_basis": "not printed",
    "budget": {
     "sigma_printed": null,
     "sigma_reading": 0.0005,
     "sigma_reading_mu_J_per_mol": 16.933592,
     "sigma_method": 0.02953,
     "sigma_method_mu_J_per_mol": 1000.097962,
     "sigma_composition": null,
     "sigma_scatter": null,
     "sigma_conversion": null,
     "sigma_effective": 0.02953,
     "sigma_effective_mu_J_per_mol": 1000.097962,
     "method_class": "model_calculated",
     "method_basis": "prior",
     "method_n_pairs": 73,
     "method_entry": "model/ACTIVITY"
    },
    "sigma_effective_used": 1000.097962,
    "weight_per_value_equivalent": 0.499951,
    "weight_used": 0.499951
   }
  ]
 },
 "orchid_reference_state": {
  "element": "CU",
  "phase": "LIQUID",
  "basis": "printed",
  "quote": "Comparison of the measured [12] and present calculated activities of the components in the Cu-Zr melt (reference states: liquid pure components)",
  "where": "table 3 caption, p. 7",
  "record_reference_state_agrees": false,
  "written_before_audit": [
   "FCC_A1"
  ]
 },
 "orchid_weight_floor": {
  "superseded": "superseded on 2026-10-24 (PI decision): the dataset weight now follows sigma_effective of the published uncertainty budget (method-class floors calibrated from ORCHID, never below ESPEI's experimental default) by default, so no opt-in is needed; this block keeps the former optional suggestion (sigma floor = ESPEI's default) for comparison only",
  "suggested_weight": 1.0,
  "weight_before_2026_10_24": 1.0,
  "weight_written": 0.499951,
  "sigma_floor": 500.0,
  "sigma_floor_unit": "J/mol",
  "rule": "former optional minimum-sigma policy (E6, superseded): sigma_eff = max(sigma, sigma_floor) with sigma_floor = ESPEI's experimental default for the property (500 J/mol for enthalpies and for the chemical potential of activities, 0.2 J/mol/K for entropies and heat capacities); suggested_weight = min(weight, 1). The printed sigma is unchanged (orchid_uncertainty); use suggested_weight when printed sigmas are much smaller than the scatter between sources (e.g. formation enthalpies printed with +-80 J/mol-atom while other measurements differ by 1-2 kJ/mol-atom)"
 },
 "orchid_phase_assignment": {
  "phases": [
   "LIQUID"
  ],
  "basis": {
   "printed_labels": 1
  },
  "rule": "tools/phase_rule.py; README.md, 'Phase assignment'"
 },
 "orchid_certification": {
  "basis": "pycalphad_invariant_agreement",
  "all_values_certified": false,
  "n_certified": 0,
  "values": [
   {
    "id": "ORC-R4DMMVGBF5.06debc",
    "espei_certified": false,
    "calphad_check": "not_available"
   }
  ]
 }
}

File: quickstart/sample-release/espei/model/CU-ZR/CuZr-06Wan.acr_cu-model-18.json
{
 "components": [
  "CU",
  "VA",
  "ZR"
 ],
 "phases": [
  "LIQUID"
 ],
 "conditions": {
  "P": 101325,
  "T": 1223.0,
  "X_ZR": [
   0.405
  ]
 },
 "output": "ACR_CU",
 "values": [
  [
   [
    0.249
   ]
  ]
 ],
 "reference": "Wang 2006, doi:10.1016/j.calphad.2006.06.002",
 "tags": [
  "model_value",
  "evidence_class:model",
  "thermochemical_table",
  "model",
  "orchid"
 ],
 "comment": "ORCHID literature values, Version 1, machine-extracted. Evidence class: model. ORCHID observation ids (orchid-literature `id`, one per value, in value order): ORC-D7AU7J2EIB.9d5eee",
 "reference_state": {
  "phases": [
   "LIQUID"
  ],
  "conditions": {
   "P": 101325,
   "T": 1223.0,
   "X_CU": 1.0
  }
 },
 "orchid_model_evidence": {
  "tdb": {
   "name": "CuZr-06Wan.tdb",
   "path": "databases/sgte-binary/CuZr-06Wan.tdb",
   "sha256": "0b76f1913f8d39fa69f11add8eae6284fd94558fd75693cfa7835c75204896d4",
   "catalog_entry": {
    "name": "CuZr-06Wan.tdb",
    "tier": "bundled",
    "license": "CC BY 4.0",
    "source_url": "https://doi.org/10.1016/j.calphad.2025.102833"
   }
  },
  "link_basis": "reporting_paper_own_model (TDB header cites this paper)",
  "model_citation": {
   "source": "source:doi:10-1016-j-calphad-2006-06-002",
   "doi": "10.1016/j.calphad.2006.06.002",
   "citation": {
    "authors": "see doi",
    "title": "N. Wang, C. Li, Z. Du, F. Wang, W. Zhang, Calphad, 30, 461-69(2006).",
    "year": "2006"
   }
  },
  "model_reproduction": null
 },
 "weight": 0.499942,
 "bibtex": "wang2006_b1921d",
 "orchid": {
  "status": "Version 1, machine-extracted",
  "evidence_class": "model",
  "observations": [
   {
    "id": "ORC-D7AU7J2EIB.9d5eee",
    "reader_agreement": "multi_reader",
    "paper": "doi:10.1016/j.calphad.2006.06.002",
    "measured_in": "doi:10.1016/j.calphad.2006.06.002",
    "also_read_as": [
     "ORC-D7AU7J2EIB.9d5eee"
    ]
   }
  ],
  "papers": [
   "doi:10.1016/j.calphad.2006.06.002"
  ],
  "dois": [
   "10.1016/j.calphad.2006.06.002"
  ],
  "source_dataset": "db-v2.1/general/espei-model/CuZr-06Wan/acr_cu-model-18.json",
  "values_dropped": 1
 },
 "orchid_uncertainty": {
  "unit": "1 (activity)",
  "default_sigma": {
   "value": 500.0,
   "name": "ESPEI experimental default sigma_ACR = 500 J/mol"
  },
  "weight_rule": "dataset weight = ESPEI experimental default sigma_ACR = 500 J/mol / median sigma_effective of the dataset's values (uncertainty budget of the published values: max(printed, reading, method floor) with composition / conversion in quadrature, group scatter when larger; activities: sigma_mu = R T sigma_a / a); ESPEI 0.9.1 equilibrium/activity data take one weight per dataset; model-calculated values: sigma_method is the model class's deviation from experiment (or its prior), not a measurement uncertainty; exclude them with the `model` tag if you prefer",
  "sigma_rule": "sigma_effective = max(sqrt(max(printed, reading, method)^2 + composition^2 + conversion^2), scatter) (literature release `uncertainty_budget`; components kept per value in `budget`)",
  "values": [
   {
    "sigma": null,
    "sigma_basis": "not printed",
    "budget": {
     "sigma_printed": null,
     "sigma_reading": 0.0005,
     "sigma_reading_mu_J_per_mol": 20.418851,
     "sigma_method": 0.02449,
     "sigma_method_mu_J_per_mol": 1000.11532,
     "sigma_composition": null,
     "sigma_scatter": null,
     "sigma_conversion": null,
     "sigma_effective": 0.02449,
     "sigma_effective_mu_J_per_mol": 1000.11532,
     "method_class": "model_calculated",
     "method_basis": "prior",
     "method_n_pairs": 73,
     "method_entry": "model/ACTIVITY"
    },
    "sigma_effective_used": 1000.11532,
    "weight_per_value_equivalent": 0.499942,
    "weight_used": 0.499942
   }
  ]
 },
 "orchid_reference_state": {
  "element": "CU",
  "phase": "LIQUID",
  "basis": "printed",
  "quote": "Comparison of the measured [12] and present calculated activities of the components in the Cu-Zr melt (reference states: liquid pure components)",
  "where": "table 3 caption, p. 7",
  "record_reference_state_agrees": false,
  "written_before_audit": [
   "FCC_A1"
  ]
 },
 "orchid_weight_floor": {
  "superseded": "superseded on 2026-10-24 (PI decision): the dataset weight now follows sigma_effective of the published uncertainty budget (method-class floors calibrated from ORCHID, never below ESPEI's experimental default) by default, so no opt-in is needed; this block keeps the former optional suggestion (sigma floor = ESPEI's default) for comparison only",
  "suggested_weight": 1.0,
  "weight_before_2026_10_24": 1.0,
  "weight_written": 0.499942,
  "sigma_floor": 500.0,
  "sigma_floor_unit": "J/mol",
  "rule": "former optional minimum-sigma policy (E6, superseded): sigma_eff = max(sigma, sigma_floor) with sigma_floor = ESPEI's experimental default for the property (500 J/mol for enthalpies and for the chemical potential of activities, 0.2 J/mol/K for entropies and heat capacities); suggested_weight = min(weight, 1). The printed sigma is unchanged (orchid_uncertainty); use suggested_weight when printed sigmas are much smaller than the scatter between sources (e.g. formation enthalpies printed with +-80 J/mol-atom while other measurements differ by 1-2 kJ/mol-atom)"
 },
 "orchid_phase_assignment": {
  "phases": [
   "LIQUID"
  ],
  "basis": {
   "printed_labels": 1
  },
  "rule": "tools/phase_rule.py; README.md, 'Phase assignment'"
 },
 "orchid_certification": {
  "basis": "pycalphad_invariant_agreement",
  "all_values_certified": false,
  "n_certified": 0,
  "values": [
   {
    "id": "ORC-D7AU7J2EIB.9d5eee",
    "espei_certified": false,
    "calphad_check": "not_available"
   }
  ]
 }
}

File: quickstart/sample-release/espei/model/CU-ZR/CuZr-06Wan.acr_cu-model-20.json
{
 "components": [
  "CU",
  "VA",
  "ZR"
 ],
 "phases": [
  "LIQUID"
 ],
 "conditions": {
  "P": 101325,
  "T": 1191.0,
  "X_ZR": [
   0.447
  ]
 },
 "output": "ACR_CU",
 "values": [
  [
   [
    0.17
   ]
  ]
 ],
 "reference": "Wang 2006, doi:10.1016/j.calphad.2006.06.002",
 "tags": [
  "model_value",
  "evidence_class:model",
  "thermochemical_table",
  "model",
  "orchid"
 ],
 "comment": "ORCHID literature values, Version 1, machine-extracted. Evidence class: model. ORCHID observation ids (orchid-literature `id`, one per value, in value order): ORC-AQ7AOTMQZL.4cc006",
 "reference_state": {
  "phases": [
   "LIQUID"
  ],
  "conditions": {
   "P": 101325,
   "T": 1191.0,
   "X_CU": 1.0
  }
 },
 "orchid_model_evidence": {
  "tdb": {
   "name": "CuZr-06Wan.tdb",
   "path": "databases/sgte-binary/CuZr-06Wan.tdb",
   "sha256": "0b76f1913f8d39fa69f11add8eae6284fd94558fd75693cfa7835c75204896d4",
   "catalog_entry": {
    "name": "CuZr-06Wan.tdb",
    "tier": "bundled",
    "license": "CC BY 4.0",
    "source_url": "https://doi.org/10.1016/j.calphad.2025.102833"
   }
  },
  "link_basis": "reporting_paper_own_model (TDB header cites this paper)",
  "model_citation": {
   "source": "source:doi:10-1016-j-calphad-2006-06-002",
   "doi": "10.1016/j.calphad.2006.06.002",
   "citation": {
    "authors": "see doi",
    "title": "N. Wang, C. Li, Z. Du, F. Wang, W. Zhang, Calphad, 30, 461-69(2006).",
    "year": "2006"
   }
  },
  "model_reproduction": null
 },
 "weight": 0.499923,
 "bibtex": "wang2006_b1921d",
 "orchid": {
  "status": "Version 1, machine-extracted",
  "evidence_class": "model",
  "observations": [
   {
    "id": "ORC-AQ7AOTMQZL.4cc006",
    "reader_agreement": "multi_reader",
    "paper": "doi:10.1016/j.calphad.2006.06.002",
    "measured_in": "doi:10.1016/j.calphad.2006.06.002",
    "also_read_as": [
     "ORC-AQ7AOTMQZL.4cc006"
    ]
   }
  ],
  "papers": [
   "doi:10.1016/j.calphad.2006.06.002"
  ],
  "dois": [
   "10.1016/j.calphad.2006.06.002"
  ],
  "source_dataset": "db-v2.1/general/espei-model/CuZr-06Wan/acr_cu-model-20.json",
  "values_dropped": 1
 },
 "orchid_uncertainty": {
  "unit": "1 (activity)",
  "default_sigma": {
   "value": 500.0,
   "name": "ESPEI experimental default sigma_ACR = 500 J/mol"
  },
  "weight_rule": "dataset weight = ESPEI experimental default sigma_ACR = 500 J/mol / median sigma_effective of the dataset's values (uncertainty budget of the published values: max(printed, reading, method floor) with composition / conversion in quadrature, group scatter when larger; activities: sigma_mu = R T sigma_a / a); ESPEI 0.9.1 equilibrium/activity data take one weight per dataset; model-calculated values: sigma_method is the model class's deviation from experiment (or its prior), not a measurement uncertainty; exclude them with the `model` tag if you prefer",
  "sigma_rule": "sigma_effective = max(sqrt(max(printed, reading, method)^2 + composition^2 + conversion^2), scatter) (literature release `uncertainty_budget`; components kept per value in `budget`)",
  "values": [
   {
    "sigma": null,
    "sigma_basis": "not printed",
    "budget": {
     "sigma_printed": null,
     "sigma_reading": 0.005,
     "sigma_reading_mu_J_per_mol": 291.250735,
     "sigma_method": 0.01717,
     "sigma_method_mu_J_per_mol": 1000.155023,
     "sigma_composition": null,
     "sigma_scatter": null,
     "sigma_conversion": null,
     "sigma_effective": 0.01717,
     "sigma_effective_mu_J_per_mol": 1000.155023,
     "method_class": "model_calculated",
     "method_basis": "prior",
     "method_n_pairs": 73,
     "method_entry": "model/ACTIVITY"
    },
    "sigma_effective_used": 1000.155023,
    "weight_per_value_equivalent": 0.499923,
    "weight_used": 0.499923
   }
  ]
 },
 "orchid_reference_state": {
  "element": "CU",
  "phase": "LIQUID",
  "basis": "printed",
  "quote": "Comparison of the measured [12] and present calculated activities of the components in the Cu-Zr melt (reference states: liquid pure components)",
  "where": "table 3 caption, p. 7",
  "record_reference_state_agrees": false,
  "written_before_audit": [
   "FCC_A1"
  ]
 },
 "orchid_weight_floor": {
  "superseded": "superseded on 2026-10-24 (PI decision): the dataset weight now follows sigma_effective of the published uncertainty budget (method-class floors calibrated from ORCHID, never below ESPEI's experimental default) by default, so no opt-in is needed; this block keeps the former optional suggestion (sigma floor = ESPEI's default) for comparison only",
  "suggested_weight": 1.0,
  "weight_before_2026_10_24": 1.0,
  "weight_written": 0.499923,
  "sigma_floor": 500.0,
  "sigma_floor_unit": "J/mol",
  "rule": "former optional minimum-sigma policy (E6, superseded): sigma_eff = max(sigma, sigma_floor) with sigma_floor = ESPEI's experimental default for the property (500 J/mol for enthalpies and for the chemical potential of activities, 0.2 J/mol/K for entropies and heat capacities); suggested_weight = min(weight, 1). The printed sigma is unchanged (orchid_uncertainty); use suggested_weight when printed sigmas are much smaller than the scatter between sources (e.g. formation enthalpies printed with +-80 J/mol-atom while other measurements differ by 1-2 kJ/mol-atom)"
 },
 "orchid_phase_assignment": {
  "phases": [
   "LIQUID"
  ],
  "basis": {
   "printed_labels": 1
  },
  "rule": "tools/phase_rule.py; README.md, 'Phase assignment'"
 },
 "orchid_certification": {
  "basis": "pycalphad_invariant_agreement",
  "all_values_certified": false,
  "n_certified": 0,
  "values": [
   {
    "id": "ORC-AQ7AOTMQZL.4cc006",
    "espei_certified": false,
    "calphad_check": "not_available"
   }
  ]
 }
}

File: quickstart/sample-release/espei/model/CU-ZR/CuZr-06Wan.acr_cu-model-22.json
{
 "components": [
  "CU",
  "VA",
  "ZR"
 ],
 "phases": [
  "LIQUID"
 ],
 "conditions": {
  "P": 101325,
  "T": 1273.0,
  "X_ZR": [
   0.538
  ]
 },
 "output": "ACR_CU",
 "values": [
  [
   [
    0.0807
   ]
  ]
 ],
 "reference": "Wang 2006, doi:10.1016/j.calphad.2006.06.002",
 "tags": [
  "model_value",
  "evidence_class:model",
  "thermochemical_table",
  "model",
  "orchid"
 ],
 "comment": "ORCHID literature values, Version 1, machine-extracted. Evidence class: model. ORCHID observation ids (orchid-literature `id`, one per value, in value order): ORC-LD7CL5LFCB.271d5f",
 "reference_state": {
  "phases": [
   "LIQUID"
  ],
  "conditions": {
   "P": 101325,
   "T": 1273.0,
   "X_CU": 1.0
  }
 },
 "orchid_model_evidence": {
  "tdb": {
   "name": "CuZr-06Wan.tdb",
   "path": "databases/sgte-binary/CuZr-06Wan.tdb",
   "sha256": "0b76f1913f8d39fa69f11add8eae6284fd94558fd75693cfa7835c75204896d4",
   "catalog_entry": {
    "name": "CuZr-06Wan.tdb",
    "tier": "bundled",
    "license": "CC BY 4.0",
    "source_url": "https://doi.org/10.1016/j.calphad.2025.102833"
   }
  },
  "link_basis": "reporting_paper_own_model (TDB header cites this paper)",
  "model_citation": {
   "source": "source:doi:10-1016-j-calphad-2006-06-002",
   "doi": "10.1016/j.calphad.2006.06.002",
   "citation": {
    "authors": "see doi",
    "title": "N. Wang, C. Li, Z. Du, F. Wang, W. Zhang, Calphad, 30, 461-69(2006).",
    "year": "2006"
   }
  },
  "model_reproduction": null
 },
 "weight": 0.500032,
 "bibtex": "wang2006_b1921d",
 "orchid": {
  "status": "Version 1, machine-extracted",
  "evidence_class": "model",
  "observations": [
   {
    "id": "ORC-LD7CL5LFCB.271d5f",
    "reader_agreement": "multi_reader",
    "paper": "doi:10.1016/j.calphad.2006.06.002",
    "measured_in": "doi:10.1016/j.calphad.2006.06.002",
    "also_read_as": [
     "ORC-LD7CL5LFCB.271d5f"
    ]
   }
  ],
  "papers": [
   "doi:10.1016/j.calphad.2006.06.002"
  ],
  "dois": [
   "10.1016/j.calphad.2006.06.002"
  ],
  "source_dataset": "db-v2.1/general/espei-model/CuZr-06Wan/acr_cu-model-22.json",
  "values_dropped": 1
 },
 "orchid_uncertainty": {
  "unit": "1 (activity)",
  "default_sigma": {
   "value": 500.0,
   "name": "ESPEI experimental default sigma_ACR = 500 J/mol"
  },
  "weight_rule": "dataset weight = ESPEI experimental default sigma_ACR = 500 J/mol / median sigma_effective of the dataset's values (uncertainty budget of the published values: max(printed, reading, method floor) with composition / conversion in quadrature, group scatter when larger; activities: sigma_mu = R T sigma_a / a); ESPEI 0.9.1 equilibrium/activity data take one weight per dataset; model-calculated values: sigma_method is the model class's deviation from experiment (or its prior), not a measurement uncertainty; exclude them with the `model` tag if you prefer",
  "sigma_rule": "sigma_effective = max(sqrt(max(printed, reading, method)^2 + composition^2 + conversion^2), scatter) (literature release `uncertainty_budget`; components kept per value in `budget`)",
  "values": [
   {
    "sigma": null,
    "sigma_basis": "not printed",
    "budget": {
     "sigma_printed": null,
     "sigma_reading": 5e-05,
     "sigma_reading_mu_J_per_mol": 6.557813,
     "sigma_method": 0.007624,
     "sigma_method_mu_J_per_mol": 999.935395,
     "sigma_composition": null,
     "sigma_scatter": null,
     "sigma_conversion": null,
     "sigma_effective": 0.007624,
     "sigma_effective_mu_J_per_mol": 999.935395,
     "method_class": "model_calculated",
     "method_basis": "prior",
     "method_n_pairs": 73,
     "method_entry": "model/ACTIVITY"
    },
    "sigma_effective_used": 999.935395,
    "weight_per_value_equivalent": 0.500032,
    "weight_used": 0.500032
   }
  ]
 },
 "orchid_reference_state": {
  "element": "CU",
  "phase": "LIQUID",
  "basis": "printed",
  "quote": "Comparison of the measured [12] and present calculated activities of the components in the Cu-Zr melt (reference states: liquid pure components)",
  "where": "table 3 caption, p. 7",
  "record_reference_state_agrees": false,
  "written_before_audit": [
   "FCC_A1"
  ]
 },
 "orchid_weight_floor": {
  "superseded": "superseded on 2026-10-24 (PI decision): the dataset weight now follows sigma_effective of the published uncertainty budget (method-class floors calibrated from ORCHID, never below ESPEI's experimental default) by default, so no opt-in is needed; this block keeps the former optional suggestion (sigma floor = ESPEI's default) for comparison only",
  "suggested_weight": 1.0,
  "weight_before_2026_10_24": 1.0,
  "weight_written": 0.500032,
  "sigma_floor": 500.0,
  "sigma_floor_unit": "J/mol",
  "rule": "former optional minimum-sigma policy (E6, superseded): sigma_eff = max(sigma, sigma_floor) with sigma_floor = ESPEI's experimental default for the property (500 J/mol for enthalpies and for the chemical potential of activities, 0.2 J/mol/K for entropies and heat capacities); suggested_weight = min(weight, 1). The printed sigma is unchanged (orchid_uncertainty); use suggested_weight when printed sigmas are much smaller than the scatter between sources (e.g. formation enthalpies printed with +-80 J/mol-atom while other measurements differ by 1-2 kJ/mol-atom)"
 },
 "orchid_phase_assignment": {
  "phases": [
   "LIQUID"
  ],
  "basis": {
   "printed_labels": 1
  },
  "rule": "tools/phase_rule.py; README.md, 'Phase assignment'"
 },
 "orchid_certification": {
  "basis": "pycalphad_invariant_agreement",
  "all_values_certified": false,
  "n_certified": 0,
  "values": [
   {
    "id": "ORC-LD7CL5LFCB.271d5f",
    "espei_certified": false,
    "calphad_check": "not_available"
   }
  ]
 }
}

File: quickstart/sample-release/espei/model/CU-ZR/CuZr-06Wan.acr_cu-model-24.json
{
 "components": [
  "CU",
  "VA",
  "ZR"
 ],
 "phases": [
  "LIQUID"
 ],
 "conditions": {
  "P": 101325,
  "T": 1453.0,
  "X_ZR": [
   0.629
  ]
 },
 "output": "ACR_CU",
 "values": [
  [
   [
    0.0432
   ]
  ]
 ],
 "reference": "Wang 2006, doi:10.1016/j.calphad.2006.06.002",
 "tags": [
  "model_value",
  "evidence_class:model",
  "thermochemical_table",
  "model",
  "orchid"
 ],
 "comment": "ORCHID literature values, Version 1, machine-extracted. Evidence class: model. ORCHID observation ids (orchid-literature `id`, one per value, in value order): ORC-KZD6YH2VDP.83169c",
 "reference_state": {
  "phases": [
   "LIQUID"
  ],
  "conditions": {
   "P": 101325,
   "T": 1453.0,
   "X_CU": 1.0
  }
 },
 "orchid_model_evidence": {
  "tdb": {
   "name": "CuZr-06Wan.tdb",
   "path": "databases/sgte-binary/CuZr-06Wan.tdb",
   "sha256": "0b76f1913f8d39fa69f11add8eae6284fd94558fd75693cfa7835c75204896d4",
   "catalog_entry": {
    "name": "CuZr-06Wan.tdb",
    "tier": "bundled",
    "license": "CC BY 4.0",
    "source_url": "https://doi.org/10.1016/j.calphad.2025.102833"
   }
  },
  "link_basis": "reporting_paper_own_model (TDB header cites this paper)",
  "model_citation": {
   "source": "source:doi:10-1016-j-calphad-2006-06-002",
   "doi": "10.1016/j.calphad.2006.06.002",
   "citation": {
    "authors": "see doi",
    "title": "N. Wang, C. Li, Z. Du, F. Wang, W. Zhang, Calphad, 30, 461-69(2006).",
    "year": "2006"
   }
  },
  "model_reproduction": null
 },
 "weight": 0.499984,
 "bibtex": "wang2006_b1921d",
 "orchid": {
  "status": "Version 1, machine-extracted",
  "evidence_class": "model",
  "observations": [
   {
    "id": "ORC-KZD6YH2VDP.83169c",
    "reader_agreement": "multi_reader",
    "paper": "doi:10.1016/j.calphad.2006.06.002",
    "measured_in": "doi:10.1016/j.calphad.2006.06.002",
    "also_read_as": [
     "ORC-KZD6YH2VDP.83169c"
    ]
   }
  ],
  "papers": [
   "doi:10.1016/j.calphad.2006.06.002"
  ],
  "dois": [
   "10.1016/j.calphad.2006.06.002"
  ],
  "source_dataset": "db-v2.1/general/espei-model/CuZr-06Wan/acr_cu-model-24.json",
  "values_dropped": 1
 },
 "orchid_uncertainty": {
  "unit": "1 (activity)",
  "default_sigma": {
   "value": 500.0,
   "name": "ESPEI experimental default sigma_ACR = 500 J/mol"
  },
  "weight_rule": "dataset weight = ESPEI experimental default sigma_ACR = 500 J/mol / median sigma_effective of the dataset's values (uncertainty budget of the published values: max(printed, reading, method floor) with composition / conversion in quadrature, group scatter when larger; activities: sigma_mu = R T sigma_a / a); ESPEI 0.9.1 equilibrium/activity data take one weight per dataset; model-calculated values: sigma_method is the model class's deviation from experiment (or its prior), not a measurement uncertainty; exclude them with the `model` tag if you prefer",
  "sigma_rule": "sigma_effective = max(sqrt(max(printed, reading, method)^2 + composition^2 + conversion^2), scatter) (literature release `uncertainty_budget`; components kept per value in `budget`)",
  "values": [
   {
    "sigma": null,
    "sigma_basis": "not printed",
    "budget": {
     "sigma_printed": null,
     "sigma_reading": 5e-05,
     "sigma_reading_mu_J_per_mol": 13.98254,
     "sigma_method": 0.003576,
     "sigma_method_mu_J_per_mol": 1000.03123,
     "sigma_composition": null,
     "sigma_scatter": null,
     "sigma_conversion": null,
     "sigma_effective": 0.003576,
     "sigma_effective_mu_J_per_mol": 1000.03123,
     "method_class": "model_calculated",
     "method_basis": "prior",
     "method_n_pairs": 73,
     "method_entry": "model/ACTIVITY"
    },
    "sigma_effective_used": 1000.03123,
    "weight_per_value_equivalent": 0.499984,
    "weight_used": 0.499984
   }
  ]
 },
 "orchid_reference_state": {
  "element": "CU",
  "phase": "LIQUID",
  "basis": "printed",
  "quote": "Comparison of the measured [12] and present calculated activities of the components in the Cu-Zr melt (reference states: liquid pure components)",
  "where": "table 3 caption, p. 7",
  "record_reference_state_agrees": false,
  "written_before_audit": [
   "FCC_A1"
  ]
 },
 "orchid_weight_floor": {
  "superseded": "superseded on 2026-10-24 (PI decision): the dataset weight now follows sigma_effective of the published uncertainty budget (method-class floors calibrated from ORCHID, never below ESPEI's experimental default) by default, so no opt-in is needed; this block keeps the former optional suggestion (sigma floor = ESPEI's default) for comparison only",
  "suggested_weight": 1.0,
  "weight_before_2026_10_24": 1.0,
  "weight_written": 0.499984,
  "sigma_floor": 500.0,
  "sigma_floor_unit": "J/mol",
  "rule": "former optional minimum-sigma policy (E6, superseded): sigma_eff = max(sigma, sigma_floor) with sigma_floor = ESPEI's experimental default for the property (500 J/mol for enthalpies and for the chemical potential of activities, 0.2 J/mol/K for entropies and heat capacities); suggested_weight = min(weight, 1). The printed sigma is unchanged (orchid_uncertainty); use suggested_weight when printed sigmas are much smaller than the scatter between sources (e.g. formation enthalpies printed with +-80 J/mol-atom while other measurements differ by 1-2 kJ/mol-atom)"
 },
 "orchid_phase_assignment": {
  "phases": [
   "LIQUID"
  ],
  "basis": {
   "printed_labels": 1
  },
  "rule": "tools/phase_rule.py; README.md, 'Phase assignment'"
 },
 "orchid_certification": {
  "basis": "pycalphad_invariant_agreement",
  "all_values_certified": false,
  "n_certified": 0,
  "values": [
   {
    "id": "ORC-KZD6YH2VDP.83169c",
    "espei_certified": false,
    "calphad_check": "not_available"
   }
  ]
 }
}

File: quickstart/sample-release/espei/model/CU-ZR/CuZr-06Wan.acr_cu-model-26.json
{
 "components": [
  "CU",
  "VA",
  "ZR"
 ],
 "phases": [
  "LIQUID"
 ],
 "conditions": {
  "P": 101325,
  "T": 1304.0,
  "X_ZR": [
   0.66
  ]
 },
 "output": "ACR_CU",
 "values": [
  [
   [
    0.0236
   ]
  ]
 ],
 "reference": "Wang 2006, doi:10.1016/j.calphad.2006.06.002",
 "tags": [
  "model_value",
  "evidence_class:model",
  "thermochemical_table",
  "model",
  "orchid"
 ],
 "comment": "ORCHID literature values, Version 1, machine-extracted. Evidence class: model. ORCHID observation ids (orchid-literature `id`, one per value, in value order): ORC-Q77DLAE7GB.bd0781",
 "reference_state": {
  "phases": [
   "LIQUID"
  ],
  "conditions": {
   "P": 101325,
   "T": 1304.0,
   "X_CU": 1.0
  }
 },
 "orchid_model_evidence": {
  "tdb": {
   "name": "CuZr-06Wan.tdb",
   "path": "databases/sgte-binary/CuZr-06Wan.tdb",
   "sha256": "0b76f1913f8d39fa69f11add8eae6284fd94558fd75693cfa7835c75204896d4",
   "catalog_entry": {
    "name": "CuZr-06Wan.tdb",
    "tier": "bundled",
    "license": "CC BY 4.0",
    "source_url": "https://doi.org/10.1016/j.calphad.2025.102833"
   }
  },
  "link_basis": "reporting_paper_own_model (TDB header cites this paper)",
  "model_citation": {
   "source": "source:doi:10-1016-j-calphad-2006-06-002",
   "doi": "10.1016/j.calphad.2006.06.002",
   "citation": {
    "authors": "see doi",
    "title": "N. Wang, C. Li, Z. Du, F. Wang, W. Zhang, Calphad, 30, 461-69(2006).",
    "year": "2006"
   }
  },
  "model_reproduction": null
 },
 "weight": 0.499933,
 "bibtex": "wang2006_b1921d",
 "orchid": {
  "status": "Version 1, machine-extracted",
  "evidence_class": "model",
  "observations": [
   {
    "id": "ORC-Q77DLAE7GB.bd0781",
    "reader_agreement": "multi_reader",
    "paper": "doi:10.1016/j.calphad.2006.06.002",
    "measured_in": "doi:10.1016/j.calphad.2006.06.002",
    "also_read_as": [
     "ORC-Q77DLAE7GB.bd0781"
    ]
   }
  ],
  "papers": [
   "doi:10.1016/j.calphad.2006.06.002"
  ],
  "dois": [
   "10.1016/j.calphad.2006.06.002"
  ],
  "source_dataset": "db-v2.1/general/espei-model/CuZr-06Wan/acr_cu-model-26.json",
  "values_dropped": 1
 },
 "orchid_uncertainty": {
  "unit": "1 (activity)",
  "default_sigma": {
   "value": 500.0,
   "name": "ESPEI experimental default sigma_ACR = 500 J/mol"
  },
  "weight_rule": "dataset weight = ESPEI experimental default sigma_ACR = 500 J/mol / median sigma_effective of the dataset's values (uncertainty budget of the published values: max(printed, reading, method floor) with composition / conversion in quadrature, group scatter when larger; activities: sigma_mu = R T sigma_a / a); ESPEI 0.9.1 equilibrium/activity data take one weight per dataset; model-calculated values: sigma_method is the model class's deviation from experiment (or its prior), not a measurement uncertainty; exclude them with the `model` tag if you prefer",
  "sigma_rule": "sigma_effective = max(sqrt(max(printed, reading, method)^2 + composition^2 + conversion^2), scatter) (literature release `uncertainty_budget`; components kept per value in `budget`)",
  "values": [
   {
    "sigma": null,
    "sigma_basis": "not printed",
    "budget": {
     "sigma_printed": null,
     "sigma_reading": 5e-05,
     "sigma_reading_mu_J_per_mol": 22.970465,
     "sigma_method": 0.002177,
     "sigma_method_mu_J_per_mol": 1000.134025,
     "sigma_composition": null,
     "sigma_scatter": null,
     "sigma_conversion": null,
     "sigma_effective": 0.002177,
     "sigma_effective_mu_J_per_mol": 1000.134025,
     "method_class": "model_calculated",
     "method_basis": "prior",
     "method_n_pairs": 73,
     "method_entry": "model/ACTIVITY"
    },
    "sigma_effective_used": 1000.134025,
    "weight_per_value_equivalent": 0.499933,
    "weight_used": 0.499933
   }
  ]
 },
 "orchid_reference_state": {
  "element": "CU",
  "phase": "LIQUID",
  "basis": "printed",
  "quote": "Comparison of the measured [12] and present calculated activities of the components in the Cu-Zr melt (reference states: liquid pure components)",
  "where": "table 3 caption, p. 7",
  "record_reference_state_agrees": false,
  "written_before_audit": [
   "FCC_A1"
  ]
 },
 "orchid_weight_floor": {
  "superseded": "superseded on 2026-10-24 (PI decision): the dataset weight now follows sigma_effective of the published uncertainty budget (method-class floors calibrated from ORCHID, never below ESPEI's experimental default) by default, so no opt-in is needed; this block keeps the former optional suggestion (sigma floor = ESPEI's default) for comparison only",
  "suggested_weight": 1.0,
  "weight_before_2026_10_24": 1.0,
  "weight_written": 0.499933,
  "sigma_floor": 500.0,
  "sigma_floor_unit": "J/mol",
  "rule": "former optional minimum-sigma policy (E6, superseded): sigma_eff = max(sigma, sigma_floor) with sigma_floor = ESPEI's experimental default for the property (500 J/mol for enthalpies and for the chemical potential of activities, 0.2 J/mol/K for entropies and heat capacities); suggested_weight = min(weight, 1). The printed sigma is unchanged (orchid_uncertainty); use suggested_weight when printed sigmas are much smaller than the scatter between sources (e.g. formation enthalpies printed with +-80 J/mol-atom while other measurements differ by 1-2 kJ/mol-atom)"
 },
 "orchid_phase_assignment": {
  "phases": [
   "LIQUID"
  ],
  "basis": {
   "printed_labels": 1
  },
  "rule": "tools/phase_rule.py; README.md, 'Phase assignment'"
 },
 "orchid_certification": {
  "basis": "pycalphad_invariant_agreement",
  "all_values_certified": false,
  "n_certified": 0,
  "values": [
   {
    "id": "ORC-Q77DLAE7GB.bd0781",
    "espei_certified": false,
    "calphad_check": "not_available"
   }
  ]
 }
}
