Repository: orchid-calphad/orchid-examples

# Quickstart: one system from the ORCHID release to ESPEI

`quickstart.ipynb` (executed, outputs saved) shows the basic moves on Cu–Zr:

1. query a system from the Parquet release (`parquet/literature_values.parquet`);
2. filter values by `accepted`, `evidence_class` and `reader_agreement`;
3. plot experimental against DFT formation enthalpies (`parquet/dft_parity.parquet`, Materials Project and OQMD);
4. export the ESPEI datasets of one description (`espei/`, CuZr-94Zen-LB, experimental and invariant tables, no
   single-reader datasets) with an ESPEI input skeleton, and check them with ESPEI's `load_datasets`.

File: quickstart/sample-release/espei/model/CU-ZR/CuZr-06Wan.acr_cu-model-28.json
{
 "components": [
  "CU",
  "VA",
  "ZR"
 ],
 "phases": [
  "LIQUID"
 ],
 "conditions": {
  "P": 101325,
  "T": 1773.0,
  "X_ZR": [
   0.797
  ]
 },
 "output": "ACR_CU",
 "values": [
  [
   [
    0.0147
   ]
  ]
 ],
 "reference": "Wang 2006, doi:10.1016/j.calphad.2006.06.002",
 "tags": [
  "model_value",
  "evidence_class:model",
  "thermochemical_table",
  "model",
  "orchid"
 ],
 "comment": "ORCHID literature values, Version 1, machine-extracted. Evidence class: model. ORCHID observation ids (orchid-literature `id`, one per value, in value order): ORC-HK3UZCOV44.911141",
 "reference_state": {
  "phases": [
   "LIQUID"
  ],
  "conditions": {
   "P": 101325,
   "T": 1773.0,
   "X_CU": 1.0
  }
 },
 "orchid_model_evidence": {
  "tdb": {
   "name": "CuZr-06Wan.tdb",
   "path": "databases/sgte-binary/CuZr-06Wan.tdb",
   "sha256": "0b76f1913f8d39fa69f11add8eae6284fd94558fd75693cfa7835c75204896d4",
   "catalog_entry": {
    "name": "CuZr-06Wan.tdb",
    "tier": "bundled",
    "license": "CC BY 4.0",
    "source_url": "https://doi.org/10.1016/j.calphad.2025.102833"
   }
  },
  "link_basis": "reporting_paper_own_model (TDB header cites this paper)",
  "model_citation": {
   "source": "source:doi:10-1016-j-calphad-2006-06-002",
   "doi": "10.1016/j.calphad.2006.06.002",
   "citation": {
    "authors": "see doi",
    "title": "N. Wang, C. Li, Z. Du, F. Wang, W. Zhang, Calphad, 30, 461-69(2006).",
    "year": "2006"
   }
  },
  "model_reproduction": null
 },
 "weight": 0.499991,
 "bibtex": "wang2006_b1921d",
 "orchid": {
  "status": "Version 1, machine-extracted",
  "evidence_class": "model",
  "observations": [
   {
    "id": "ORC-HK3UZCOV44.911141",
    "reader_agreement": "multi_reader",
    "paper": "doi:10.1016/j.calphad.2006.06.002",
    "measured_in": "doi:10.1016/j.calphad.2006.06.002",
    "also_read_as": [
     "ORC-HK3UZCOV44.911141"
    ]
   }
  ],
  "papers": [
   "doi:10.1016/j.calphad.2006.06.002"
  ],
  "dois": [
   "10.1016/j.calphad.2006.06.002"
  ],
  "source_dataset": "db-v2.1/general/espei-model/CuZr-06Wan/acr_cu-model-28.json",
  "values_dropped": 1
 },
 "orchid_uncertainty": {
  "unit": "1 (activity)",
  "default_sigma": {
   "value": 500.0,
   "name": "ESPEI experimental default sigma_ACR = 500 J/mol"
  },
  "weight_rule": "dataset weight = ESPEI experimental default sigma_ACR = 500 J/mol / median sigma_effective of the dataset's values (uncertainty budget of the published values: max(printed, reading, method floor) with composition / conversion in quadrature, group scatter when larger; activities: sigma_mu = R T sigma_a / a); ESPEI 0.9.1 equilibrium/activity data take one weight per dataset; model-calculated values: sigma_method is the model class's deviation from experiment (or its prior), not a measurement uncertainty; exclude them with the `model` tag if you prefer",
  "sigma_rule": "sigma_effective = max(sqrt(max(printed, reading, method)^2 + composition^2 + conversion^2), scatter) (literature release `uncertainty_budget`; components kept per value in `budget`)",
  "values": [
   {
    "sigma": null,
    "sigma_basis": "not printed",
    "budget": {
     "sigma_printed": null,
     "sigma_reading": 5e-05,
     "sigma_reading_mu_J_per_mol": 50.1413,
     "sigma_method": 0.0009972,
     "sigma_method_mu_J_per_mol": 1000.018089,
     "sigma_composition": null,
     "sigma_scatter": null,
     "sigma_conversion": null,
     "sigma_effective": 0.0009972,
     "sigma_effective_mu_J_per_mol": 1000.018089,
     "method_class": "model_calculated",
     "method_basis": "prior",
     "method_n_pairs": 73,
     "method_entry": "model/ACTIVITY"
    },
    "sigma_effective_used": 1000.018089,
    "weight_per_value_equivalent": 0.499991,
    "weight_used": 0.499991
   }
  ]
 },
 "orchid_reference_state": {
  "element": "CU",
  "phase": "LIQUID",
  "basis": "printed",
  "quote": "Comparison of the measured [12] and present calculated activities of the components in the Cu-Zr melt (reference states: liquid pure components)",
  "where": "table 3 caption, p. 7",
  "record_reference_state_agrees": false,
  "written_before_audit": [
   "FCC_A1"
  ]
 },
 "orchid_weight_floor": {
  "superseded": "superseded on 2026-10-24 (PI decision): the dataset weight now follows sigma_effective of the published uncertainty budget (method-class floors calibrated from ORCHID, never below ESPEI's experimental default) by default, so no opt-in is needed; this block keeps the former optional suggestion (sigma floor = ESPEI's default) for comparison only",
  "suggested_weight": 1.0,
  "weight_before_2026_10_24": 1.0,
  "weight_written": 0.499991,
  "sigma_floor": 500.0,
  "sigma_floor_unit": "J/mol",
  "rule": "former optional minimum-sigma policy (E6, superseded): sigma_eff = max(sigma, sigma_floor) with sigma_floor = ESPEI's experimental default for the property (500 J/mol for enthalpies and for the chemical potential of activities, 0.2 J/mol/K for entropies and heat capacities); suggested_weight = min(weight, 1). The printed sigma is unchanged (orchid_uncertainty); use suggested_weight when printed sigmas are much smaller than the scatter between sources (e.g. formation enthalpies printed with +-80 J/mol-atom while other measurements differ by 1-2 kJ/mol-atom)"
 },
 "orchid_phase_assignment": {
  "phases": [
   "LIQUID"
  ],
  "basis": {
   "printed_labels": 1
  },
  "rule": "tools/phase_rule.py; README.md, 'Phase assignment'"
 },
 "orchid_certification": {
  "basis": "pycalphad_invariant_agreement",
  "all_values_certified": false,
  "n_certified": 0,
  "values": [
   {
    "id": "ORC-HK3UZCOV44.911141",
    "espei_certified": false,
    "calphad_check": "not_available"
   }
  ]
 }
}

File: quickstart/sample-release/espei/model/CU-ZR/CuZr-06Wan.acr_cu-model-30.json
{
 "components": [
  "CU",
  "VA",
  "ZR"
 ],
 "phases": [
  "LIQUID"
 ],
 "conditions": {
  "P": 101325,
  "T": 1823.0,
  "X_ZR": [
   0.85
  ]
 },
 "output": "ACR_CU",
 "values": [
  [
   [
    0.00996
   ]
  ]
 ],
 "reference": "Wang 2006, doi:10.1016/j.calphad.2006.06.002",
 "tags": [
  "model_value",
  "evidence_class:model",
  "thermochemical_table",
  "model",
  "orchid"
 ],
 "comment": "ORCHID literature values, Version 1, machine-extracted. Evidence class: model. ORCHID observation ids (orchid-literature `id`, one per value, in value order): ORC-53NFUIBR57.855fcc",
 "reference_state": {
  "phases": [
   "LIQUID"
  ],
  "conditions": {
   "P": 101325,
   "T": 1823.0,
   "X_CU": 1.0
  }
 },
 "orchid_model_evidence": {
  "tdb": {
   "name": "CuZr-06Wan.tdb",
   "path": "databases/sgte-binary/CuZr-06Wan.tdb",
   "sha256": "0b76f1913f8d39fa69f11add8eae6284fd94558fd75693cfa7835c75204896d4",
   "catalog_entry": {
    "name": "CuZr-06Wan.tdb",
    "tier": "bundled",
    "license": "CC BY 4.0",
    "source_url": "https://doi.org/10.1016/j.calphad.2025.102833"
   }
  },
  "link_basis": "reporting_paper_own_model (TDB header cites this paper)",
  "model_citation": {
   "source": "source:doi:10-1016-j-calphad-2006-06-002",
   "doi": "10.1016/j.calphad.2006.06.002",
   "citation": {
    "authors": "see doi",
    "title": "N. Wang, C. Li, Z. Du, F. Wang, W. Zhang, Calphad, 30, 461-69(2006).",
    "year": "2006"
   }
  },
  "model_reproduction": null
 },
 "weight": 0.500008,
 "bibtex": "wang2006_b1921d",
 "orchid": {
  "status": "Version 1, machine-extracted",
  "evidence_class": "model",
  "observations": [
   {
    "id": "ORC-53NFUIBR57.855fcc",
    "reader_agreement": "multi_reader",
    "paper": "doi:10.1016/j.calphad.2006.06.002",
    "measured_in": "doi:10.1016/j.calphad.2006.06.002",
    "also_read_as": [
     "ORC-53NFUIBR57.855fcc"
    ]
   }
  ],
  "papers": [
   "doi:10.1016/j.calphad.2006.06.002"
  ],
  "dois": [
   "10.1016/j.calphad.2006.06.002"
  ],
  "source_dataset": "db-v2.1/general/espei-model/CuZr-06Wan/acr_cu-model-30.json",
  "values_dropped": 1
 },
 "orchid_uncertainty": {
  "unit": "1 (activity)",
  "default_sigma": {
   "value": 500.0,
   "name": "ESPEI experimental default sigma_ACR = 500 J/mol"
  },
  "weight_rule": "dataset weight = ESPEI experimental default sigma_ACR = 500 J/mol / median sigma_effective of the dataset's values (uncertainty budget of the published values: max(printed, reading, method floor) with composition / conversion in quadrature, group scatter when larger; activities: sigma_mu = R T sigma_a / a); ESPEI 0.9.1 equilibrium/activity data take one weight per dataset; model-calculated values: sigma_method is the model class's deviation from experiment (or its prior), not a measurement uncertainty; exclude them with the `model` tag if you prefer",
  "sigma_rule": "sigma_effective = max(sqrt(max(printed, reading, method)^2 + composition^2 + conversion^2), scatter) (literature release `uncertainty_budget`; components kept per value in `budget`)",
  "values": [
   {
    "sigma": null,
    "sigma_basis": "not printed",
    "budget": {
     "sigma_printed": null,
     "sigma_reading": 5e-06,
     "sigma_reading_mu_J_per_mol": 7.609069,
     "sigma_method": 0.0006571,
     "sigma_method_mu_J_per_mol": 999.983842,
     "sigma_composition": null,
     "sigma_scatter": null,
     "sigma_conversion": null,
     "sigma_effective": 0.0006571,
     "sigma_effective_mu_J_per_mol": 999.983842,
     "method_class": "model_calculated",
     "method_basis": "prior",
     "method_n_pairs": 73,
     "method_entry": "model/ACTIVITY"
    },
    "sigma_effective_used": 999.983842,
    "weight_per_value_equivalent": 0.500008,
    "weight_used": 0.500008
   }
  ]
 },
 "orchid_reference_state": {
  "element": "CU",
  "phase": "LIQUID",
  "basis": "printed",
  "quote": "Comparison of the measured [12] and present calculated activities of the components in the Cu-Zr melt (reference states: liquid pure components)",
  "where": "table 3 caption, p. 7",
  "record_reference_state_agrees": false,
  "written_before_audit": [
   "FCC_A1"
  ]
 },
 "orchid_weight_floor": {
  "superseded": "superseded on 2026-10-24 (PI decision): the dataset weight now follows sigma_effective of the published uncertainty budget (method-class floors calibrated from ORCHID, never below ESPEI's experimental default) by default, so no opt-in is needed; this block keeps the former optional suggestion (sigma floor = ESPEI's default) for comparison only",
  "suggested_weight": 1.0,
  "weight_before_2026_10_24": 1.0,
  "weight_written": 0.500008,
  "sigma_floor": 500.0,
  "sigma_floor_unit": "J/mol",
  "rule": "former optional minimum-sigma policy (E6, superseded): sigma_eff = max(sigma, sigma_floor) with sigma_floor = ESPEI's experimental default for the property (500 J/mol for enthalpies and for the chemical potential of activities, 0.2 J/mol/K for entropies and heat capacities); suggested_weight = min(weight, 1). The printed sigma is unchanged (orchid_uncertainty); use suggested_weight when printed sigmas are much smaller than the scatter between sources (e.g. formation enthalpies printed with +-80 J/mol-atom while other measurements differ by 1-2 kJ/mol-atom)"
 },
 "orchid_phase_assignment": {
  "phases": [
   "LIQUID"
  ],
  "basis": {
   "printed_labels": 1
  },
  "rule": "tools/phase_rule.py; README.md, 'Phase assignment'"
 },
 "orchid_certification": {
  "basis": "pycalphad_invariant_agreement",
  "all_values_certified": false,
  "n_certified": 0,
  "values": [
   {
    "id": "ORC-53NFUIBR57.855fcc",
    "espei_certified": false,
    "calphad_check": "not_available"
   }
  ]
 }
}

File: quickstart/sample-release/espei/model/CU-ZR/CuZr-06Wan.acr_zr-model-01.json
{
 "components": [
  "CU",
  "VA",
  "ZR"
 ],
 "phases": [
  "LIQUID"
 ],
 "conditions": {
  "P": 101325,
  "T": 1673.0,
  "X_ZR": [
   0.051,
   0.705
  ]
 },
 "output": "ACR_ZR",
 "values": [
  [
   [
    0.00277,
    0.578
   ]
  ]
 ],
 "reference": "Wang 2006, doi:10.1016/j.calphad.2006.06.002",
 "tags": [
  "model_value",
  "evidence_class:model",
  "thermochemical_table",
  "model",
  "orchid"
 ],
 "comment": "ORCHID literature values, Version 1, machine-extracted. Evidence class: model. ORCHID observation ids (orchid-literature `id`, one per value, in value order): ORC-3SOWKONKY4.3002f1 ORC-GEL6SZZHLI.22cb54",
 "reference_state": {
  "phases": [
   "LIQUID"
  ],
  "conditions": {
   "P": 101325,
   "T": 1673.0,
   "X_ZR": 1.0
  }
 },
 "orchid_model_evidence": {
  "tdb": {
   "name": "CuZr-06Wan.tdb",
   "path": "databases/sgte-binary/CuZr-06Wan.tdb",
   "sha256": "0b76f1913f8d39fa69f11add8eae6284fd94558fd75693cfa7835c75204896d4",
   "catalog_entry": {
    "name": "CuZr-06Wan.tdb",
    "tier": "bundled",
    "license": "CC BY 4.0",
    "source_url": "https://doi.org/10.1016/j.calphad.2025.102833"
   }
  },
  "link_basis": "reporting_paper_own_model (TDB header cites this paper)",
  "model_citation": {
   "source": "source:doi:10-1016-j-calphad-2006-06-002",
   "doi": "10.1016/j.calphad.2006.06.002",
   "citation": {
    "authors": "see doi",
    "title": "N. Wang, C. Li, Z. Du, F. Wang, W. Zhang, Calphad, 30, 461-69(2006).",
    "year": "2006"
   }
  },
  "model_reproduction": null
 },
 "weight": 0.50006,
 "bibtex": "wang2006_b1921d",
 "orchid": {
  "status": "Version 1, machine-extracted",
  "evidence_class": "model",
  "observations": [
   {
    "id": "ORC-3SOWKONKY4.3002f1",
    "reader_agreement": "multi_reader",
    "paper": "doi:10.1016/j.calphad.2006.06.002",
    "measured_in": "doi:10.1016/j.calphad.2006.06.002",
    "also_read_as": [
     "ORC-3SOWKONKY4.3002f1"
    ]
   },
   {
    "id": "ORC-GEL6SZZHLI.22cb54",
    "reader_agreement": "multi_reader",
    "paper": "doi:10.1016/j.calphad.2006.06.002",
    "measured_in": "doi:10.1016/j.calphad.2006.06.002",
    "also_read_as": [
     "ORC-GEL6SZZHLI.22cb54"
    ]
   }
  ],
  "papers": [
   "doi:10.1016/j.calphad.2006.06.002"
  ],
  "dois": [
   "10.1016/j.calphad.2006.06.002"
  ],
  "source_dataset": "db-v2.1/general/espei-model/CuZr-06Wan/acr_zr-model-01.json",
  "values_dropped": 2
 },
 "orchid_uncertainty": {
  "unit": "1 (activity)",
  "default_sigma": {
   "value": 500.0,
   "name": "ESPEI experimental default sigma_ACR = 500 J/mol"
  },
  "weight_rule": "dataset weight = ESPEI experimental default sigma_ACR = 500 J/mol / median sigma_effective of the dataset's values (uncertainty budget of the published values: max(printed, reading, method floor) with composition / conversion in quadrature, group scatter when larger; activities: sigma_mu = R T sigma_a / a); ESPEI 0.9.1 equilibrium/activity data take one weight per dataset; model-calculated values: sigma_method is the model class's deviation from experiment (or its prior), not a measurement uncertainty; exclude them with the `model` tag if you prefer",
  "sigma_rule": "sigma_effective = max(sqrt(max(printed, reading, method)^2 + composition^2 + conversion^2), scatter) (literature release `uncertainty_budget`; components kept per value in `budget`)",
  "values": [
   {
    "sigma": null,
    "sigma_basis": "not printed",
    "budget": {
     "sigma_printed": null,
     "sigma_reading": 5e-06,
     "sigma_reading_mu_J_per_mol": 25.108476,
     "sigma_method": 0.0001991,
     "sigma_method_mu_J_per_mol": 999.819533,
     "sigma_composition": null,
     "sigma_scatter": null,
     "sigma_conversion": null,
     "sigma_effective": 0.0001991,
     "sigma_effective_mu_J_per_mol": 999.819533,
     "method_class": "model_calculated",
     "method_basis": "prior",
     "method_n_pairs": 73,
     "method_entry": "model/ACTIVITY"
    },
    "sigma_effective_used": 999.819533,
    "weight_per_value_equivalent": 0.50009,
    "weight_used": 0.50006
   },
   {
    "sigma": null,
    "sigma_basis": "not printed",
    "budget": {
     "sigma_printed": null,
     "sigma_reading": 0.0005,
     "sigma_reading_mu_J_per_mol": 12.032955,
     "sigma_method": 0.04155,
     "sigma_method_mu_J_per_mol": 999.938559,
     "sigma_composition": null,
     "sigma_scatter": null,
     "sigma_conversion": null,
     "sigma_effective": 0.04155,
     "sigma_effective_mu_J_per_mol": 999.938559,
     "method_class": "model_calculated",
     "method_basis": "prior",
     "method_n_pairs": 73,
     "method_entry": "model/ACTIVITY"
    },
    "sigma_effective_used": 999.938559,
    "weight_per_value_equivalent": 0.500031,
    "weight_used": 0.50006
   }
  ]
 },
 "orchid_reference_state": {
  "element": "ZR",
  "phase": "LIQUID",
  "basis": "printed",
  "quote": "Comparison of the measured [12] and present calculated activities of the components in the Cu-Zr melt (reference states: liquid pure components)",
  "where": "table 3 caption, p. 7",
  "record_reference_state_agrees": false,
  "written_before_audit": [
   "HCP_A3"
  ]
 },
 "orchid_weight_floor": {
  "superseded": "superseded on 2026-10-24 (PI decision): the dataset weight now follows sigma_effective of the published uncertainty budget (method-class floors calibrated from ORCHID, never below ESPEI's experimental default) by default, so no opt-in is needed; this block keeps the former optional suggestion (sigma floor = ESPEI's default) for comparison only",
  "suggested_weight": 1.0,
  "weight_before_2026_10_24": 1.0,
  "weight_written": 0.50006,
  "sigma_floor": 500.0,
  "sigma_floor_unit": "J/mol",
  "rule": "former optional minimum-sigma policy (E6, superseded): sigma_eff = max(sigma, sigma_floor) with sigma_floor = ESPEI's experimental default for the property (500 J/mol for enthalpies and for the chemical potential of activities, 0.2 J/mol/K for entropies and heat capacities); suggested_weight = min(weight, 1). The printed sigma is unchanged (orchid_uncertainty); use suggested_weight when printed sigmas are much smaller than the scatter between sources (e.g. formation enthalpies printed with +-80 J/mol-atom while other measurements differ by 1-2 kJ/mol-atom)"
 },
 "orchid_phase_assignment": {
  "phases": [
   "LIQUID"
  ],
  "basis": {
   "printed_labels": 2
  },
  "rule": "tools/phase_rule.py; README.md, 'Phase assignment'"
 },
 "orchid_certification": {
  "basis": "pycalphad_invariant_agreement",
  "all_values_certified": false,
  "n_certified": 0,
  "values": [
   {
    "id": "ORC-3SOWKONKY4.3002f1",
    "espei_certified": false,
    "calphad_check": "not_available"
   },
   {
    "id": "ORC-GEL6SZZHLI.22cb54",
    "espei_certified": false,
    "calphad_check": "not_available"
   }
  ]
 }
}

File: quickstart/sample-release/espei/model/CU-ZR/CuZr-06Wan.acr_zr-model-03.json
{
 "components": [
  "CU",
  "VA",
  "ZR"
 ],
 "phases": [
  "LIQUID"
 ],
 "conditions": {
  "P": 101325,
  "T": 1423.0,
  "X_ZR": [
   0.103,
   0.245,
   0.489
  ]
 },
 "output": "ACR_ZR",
 "values": [
  [
   [
    0.00265,
    0.0113,
    0.133
   ]
  ]
 ],
 "reference": "Wang 2006, doi:10.1016/j.calphad.2006.06.002",
 "tags": [
  "model_value",
  "evidence_class:model",
  "thermochemical_table",
  "model",
  "orchid"
 ],
 "comment": "ORCHID literature values, Version 1, machine-extracted. Evidence class: model. ORCHID observation ids (orchid-literature `id`, one per value, in value order): ORC-DIDX6VFZX5.798c63 ORC-VGZITPKLA5.6329f8 ORC-AMDFCACSBH.654289",
 "reference_state": {
  "phases": [
   "LIQUID"
  ],
  "conditions": {
   "P": 101325,
   "T": 1423.0,
   "X_ZR": 1.0
  }
 },
 "orchid_model_evidence": {
  "tdb": {
   "name": "CuZr-06Wan.tdb",
   "path": "databases/sgte-binary/CuZr-06Wan.tdb",
   "sha256": "0b76f1913f8d39fa69f11add8eae6284fd94558fd75693cfa7835c75204896d4",
   "catalog_entry": {
    "name": "CuZr-06Wan.tdb",
    "tier": "bundled",
    "license": "CC BY 4.0",
    "source_url": "https://doi.org/10.1016/j.calphad.2025.102833"
   }
  },
  "link_basis": "reporting_paper_own_model (TDB header cites this paper)",
  "model_citation": {
   "source": "source:doi:10-1016-j-calphad-2006-06-002",
   "doi": "10.1016/j.calphad.2006.06.002",
   "citation": {
    "authors": "see doi",
    "title": "N. Wang, C. Li, Z. Du, F. Wang, W. Zhang, Calphad, 30, 461-69(2006).",
    "year": "2006"
   }
  },
  "model_reproduction": null
 },
 "weight": 0.499989,
 "bibtex": "wang2006_b1921d",
 "orchid": {
  "status": "Version 1, machine-extracted",
  "evidence_class": "model",
  "observations": [
   {
    "id": "ORC-DIDX6VFZX5.798c63",
    "reader_agreement": "multi_reader",
    "paper": "doi:10.1016/j.calphad.2006.06.002",
    "measured_in": "doi:10.1016/j.calphad.2006.06.002",
    "also_read_as": [
     "ORC-DIDX6VFZX5.798c63"
    ]
   },
   {
    "id": "ORC-VGZITPKLA5.6329f8",
    "reader_agreement": "multi_reader",
    "paper": "doi:10.1016/j.calphad.2006.06.002",
    "measured_in": "doi:10.1016/j.calphad.2006.06.002",
    "also_read_as": [
     "ORC-VGZITPKLA5.6329f8"
    ]
   },
   {
    "id": "ORC-AMDFCACSBH.654289",
    "reader_agreement": "multi_reader",
    "paper": "doi:10.1016/j.calphad.2006.06.002",
    "measured_in": "doi:10.1016/j.calphad.2006.06.002",
    "also_read_as": [
     "ORC-AMDFCACSBH.654289"
    ]
   }
  ],
  "papers": [
   "doi:10.1016/j.calphad.2006.06.002"
  ],
  "dois": [
   "10.1016/j.calphad.2006.06.002"
  ],
  "source_dataset": "db-v2.1/general/espei-model/CuZr-06Wan/acr_zr-model-03.json",
  "values_dropped": 3
 },
 "orchid_uncertainty": {
  "unit": "1 (activity)",
  "default_sigma": {
   "value": 500.0,
   "name": "ESPEI experimental default sigma_ACR = 500 J/mol"
  },
  "weight_rule": "dataset weight = ESPEI experimental default sigma_ACR = 500 J/mol / median sigma_effective of the dataset's values (uncertainty budget of the published values: max(printed, reading, method floor) with composition / conversion in quadrature, group scatter when larger; activities: sigma_mu = R T sigma_a / a); ESPEI 0.9.1 equilibrium/activity data take one weight per dataset; model-calculated values: sigma_method is the model class's deviation from experiment (or its prior), not a measurement uncertainty; exclude them with the `model` tag if you prefer",
  "sigma_rule": "sigma_effective = max(sqrt(max(printed, reading, method)^2 + composition^2 + conversion^2), scatter) (literature release `uncertainty_budget`; components kept per value in `budget`)",
  "values": [
   {
    "sigma": null,
    "sigma_basis": "not printed",
    "budget": {
     "sigma_printed": null,
     "sigma_reading": 5e-06,
     "sigma_reading_mu_J_per_mol": 22.323548,
     "sigma_method": 0.000224,
     "sigma_method_mu_J_per_mol": 1000.094939,
     "sigma_composition": null,
     "sigma_scatter": null,
     "sigma_conversion": null,
     "sigma_effective": 0.000224,
     "sigma_effective_mu_J_per_mol": 1000.094939,
     "method_class": "model_calculated",
     "method_basis": "prior",
     "method_n_pairs": 73,
     "method_entry": "model/ACTIVITY"
    },
    "sigma_effective_used": 1000.094939,
    "weight_per_value_equivalent": 0.499953,
    "weight_used": 0.499989
   },
   {
    "sigma": null,
    "sigma_basis": "not printed",
    "budget": {
     "sigma_printed": null,
     "sigma_reading": 5e-05,
     "sigma_reading_mu_J_per_mol": 52.351683,
     "sigma_method": 0.0009551,
     "sigma_method_mu_J_per_mol": 1000.021844,
     "sigma_composition": null,
     "sigma_scatter": null,
     "sigma_conversion": null,
     "sigma_effective": 0.0009551,
     "sigma_effective_mu_J_per_mol": 1000.021844,
     "method_class": "model_calculated",
     "method_basis": "prior",
     "method_n_pairs": 73,
     "method_entry": "model/ACTIVITY"
    },
    "sigma_effective_used": 1000.021844,
    "weight_per_value_equivalent": 0.499989,
    "weight_used": 0.499989
   },
   {
    "sigma": null,
    "sigma_basis": "not printed",
    "budget": {
     "sigma_printed": null,
     "sigma_reading": 0.0005,
     "sigma_reading_mu_J_per_mol": 44.479249,
     "sigma_method": 0.01124,
     "sigma_method_mu_J_per_mol": 999.893524,
     "sigma_composition": null,
     "sigma_scatter": null,
     "sigma_conversion": null,
     "sigma_effective": 0.01124,
     "sigma_effective_mu_J_per_mol": 999.893524,
     "method_class": "model_calculated",
     "method_basis": "prior",
     "method_n_pairs": 73,
     "method_entry": "model/ACTIVITY"
    },
    "sigma_effective_used": 999.893524,
    "weight_per_value_equivalent": 0.500053,
    "weight_used": 0.499989
   }
  ]
 },
 "orchid_reference_state": {
  "element": "ZR",
  "phase": "LIQUID",
  "basis": "printed",
  "quote": "Comparison of the measured [12] and present calculated activities of the components in the Cu-Zr melt (reference states: liquid pure components)",
  "where": "table 3 caption, p. 7",
  "record_reference_state_agrees": false,
  "written_before_audit": [
   "HCP_A3"
  ]
 },
 "orchid_weight_floor": {
  "superseded": "superseded on 2026-10-24 (PI decision): the dataset weight now follows sigma_effective of the published uncertainty budget (method-class floors calibrated from ORCHID, never below ESPEI's experimental default) by default, so no opt-in is needed; this block keeps the former optional suggestion (sigma floor = ESPEI's default) for comparison only",
  "suggested_weight": 1.0,
  "weight_before_2026_10_24": 1.0,
  "weight_written": 0.499989,
  "sigma_floor": 500.0,
  "sigma_floor_unit": "J/mol",
  "rule": "former optional minimum-sigma policy (E6, superseded): sigma_eff = max(sigma, sigma_floor) with sigma_floor = ESPEI's experimental default for the property (500 J/mol for enthalpies and for the chemical potential of activities, 0.2 J/mol/K for entropies and heat capacities); suggested_weight = min(weight, 1). The printed sigma is unchanged (orchid_uncertainty); use suggested_weight when printed sigmas are much smaller than the scatter between sources (e.g. formation enthalpies printed with +-80 J/mol-atom while other measurements differ by 1-2 kJ/mol-atom)"
 },
 "orchid_phase_assignment": {
  "phases": [
   "LIQUID"
  ],
  "basis": {
   "printed_labels": 3
  },
  "rule": "tools/phase_rule.py; README.md, 'Phase assignment'"
 },
 "orchid_certification": {
  "basis": "pycalphad_invariant_agreement",
  "all_values_certified": false,
  "n_certified": 0,
  "values": [
   {
    "id": "ORC-DIDX6VFZX5.798c63",
    "espei_certified": false,
    "calphad_check": "not_available"
   },
   {
    "id": "ORC-VGZITPKLA5.6329f8",
    "espei_certified": false,
    "calphad_check": "not_available"
   },
   {
    "id": "ORC-AMDFCACSBH.654289",
    "espei_certified": false,
    "calphad_check": "not_available"
   }
  ]
 }
}

File: quickstart/sample-release/espei/model/CU-ZR/CuZr-06Wan.acr_zr-model-05.json
{
 "components": [
  "CU",
  "VA",
  "ZR"
 ],
 "phases": [
  "LIQUID"
 ],
 "conditions": {
  "P": 101325,
  "T": 1373.0,
  "X_ZR": [
   0.15
  ]
 },
 "output": "ACR_ZR",
 "values": [
  [
   [
    0.0037
   ]
  ]
 ],
 "reference": "Wang 2006, doi:10.1016/j.calphad.2006.06.002",
 "tags": [
  "model_value",
  "evidence_class:model",
  "thermochemical_table",
  "model",
  "orchid"
 ],
 "comment": "ORCHID literature values, Version 1, machine-extracted. Evidence class: model. ORCHID observation ids (orchid-literature `id`, one per value, in value order): ORC-OVWFFZU6IF.21957a",
 "reference_state": {
  "phases": [
   "LIQUID"
  ],
  "conditions": {
   "P": 101325,
   "T": 1373.0,
   "X_ZR": 1.0
  }
 },
 "orchid_model_evidence": {
  "tdb": {
   "name": "CuZr-06Wan.tdb",
   "path": "databases/sgte-binary/CuZr-06Wan.tdb",
   "sha256": "0b76f1913f8d39fa69f11add8eae6284fd94558fd75693cfa7835c75204896d4",
   "catalog_entry": {
    "name": "CuZr-06Wan.tdb",
    "tier": "bundled",
    "license": "CC BY 4.0",
    "source_url": "https://doi.org/10.1016/j.calphad.2025.102833"
   }
  },
  "link_basis": "reporting_paper_own_model (TDB header cites this paper)",
  "model_citation": {
   "source": "source:doi:10-1016-j-calphad-2006-06-002",
   "doi": "10.1016/j.calphad.2006.06.002",
   "citation": {
    "authors": "see doi",
    "title": "N. Wang, C. Li, Z. Du, F. Wang, W. Zhang, Calphad, 30, 461-69(2006).",
    "year": "2006"
   }
  },
  "model_reproduction": null
 },
 "weight": 0.500021,
 "bibtex": "wang2006_b1921d",
 "orchid": {
  "status": "Version 1, machine-extracted",
  "evidence_class": "model",
  "observations": [
   {
    "id": "ORC-OVWFFZU6IF.21957a",
    "reader_agreement": "multi_reader",
    "paper": "doi:10.1016/j.calphad.2006.06.002",
    "measured_in": "doi:10.1016/j.calphad.2006.06.002",
    "also_read_as": [
     "ORC-OVWFFZU6IF.21957a"
    ]
   }
  ],
  "papers": [
   "doi:10.1016/j.calphad.2006.06.002"
  ],
  "dois": [
   "10.1016/j.calphad.2006.06.002"
  ],
  "source_dataset": "db-v2.1/general/espei-model/CuZr-06Wan/acr_zr-model-05.json",
  "values_dropped": 1
 },
 "orchid_uncertainty": {
  "unit": "1 (activity)",
  "default_sigma": {
   "value": 500.0,
   "name": "ESPEI experimental default sigma_ACR = 500 J/mol"
  },
  "weight_rule": "dataset weight = ESPEI experimental default sigma_ACR = 500 J/mol / median sigma_effective of the dataset's values (uncertainty budget of the published values: max(printed, reading, method floor) with composition / conversion in quadrature, group scatter when larger; activities: sigma_mu = R T sigma_a / a); ESPEI 0.9.1 equilibrium/activity data take one weight per dataset; model-calculated values: sigma_method is the model class's deviation from experiment (or its prior), not a measurement uncertainty; exclude them with the `model` tag if you prefer",
  "sigma_rule": "sigma_effective = max(sqrt(max(printed, reading, method)^2 + composition^2 + conversion^2), scatter) (literature release `uncertainty_budget`; components kept per value in `budget`)",
  "values": [
   {
    "sigma": null,
    "sigma_basis": "not printed",
    "budget": {
     "sigma_printed": null,
     "sigma_reading": 5e-05,
     "sigma_reading_mu_J_per_mol": 154.266989,
     "sigma_method": 0.0003241,
     "sigma_method_mu_J_per_mol": 999.958622,
     "sigma_composition": null,
     "sigma_scatter": null,
     "sigma_conversion": null,
     "sigma_effective": 0.0003241,
     "sigma_effective_mu_J_per_mol": 999.958622,
     "method_class": "model_calculated",
     "method_basis": "prior",
     "method_n_pairs": 73,
     "method_entry": "model/ACTIVITY"
    },
    "sigma_effective_used": 999.958622,
    "weight_per_value_equivalent": 0.500021,
    "weight_used": 0.500021
   }
  ]
 },
 "orchid_reference_state": {
  "element": "ZR",
  "phase": "LIQUID",
  "basis": "printed",
  "quote": "Comparison of the measured [12] and present calculated activities of the components in the Cu-Zr melt (reference states: liquid pure components)",
  "where": "table 3 caption, p. 7",
  "record_reference_state_agrees": false,
  "written_before_audit": [
   "HCP_A3"
  ]
 },
 "orchid_weight_floor": {
  "superseded": "superseded on 2026-10-24 (PI decision): the dataset weight now follows sigma_effective of the published uncertainty budget (method-class floors calibrated from ORCHID, never below ESPEI's experimental default) by default, so no opt-in is needed; this block keeps the former optional suggestion (sigma floor = ESPEI's default) for comparison only",
  "suggested_weight": 1.0,
  "weight_before_2026_10_24": 1.0,
  "weight_written": 0.500021,
  "sigma_floor": 500.0,
  "sigma_floor_unit": "J/mol",
  "rule": "former optional minimum-sigma policy (E6, superseded): sigma_eff = max(sigma, sigma_floor) with sigma_floor = ESPEI's experimental default for the property (500 J/mol for enthalpies and for the chemical potential of activities, 0.2 J/mol/K for entropies and heat capacities); suggested_weight = min(weight, 1). The printed sigma is unchanged (orchid_uncertainty); use suggested_weight when printed sigmas are much smaller than the scatter between sources (e.g. formation enthalpies printed with +-80 J/mol-atom while other measurements differ by 1-2 kJ/mol-atom)"
 },
 "orchid_phase_assignment": {
  "phases": [
   "LIQUID"
  ],
  "basis": {
   "printed_labels": 1
  },
  "rule": "tools/phase_rule.py; README.md, 'Phase assignment'"
 },
 "orchid_certification": {
  "basis": "pycalphad_invariant_agreement",
  "all_values_certified": false,
  "n_certified": 0,
  "values": [
   {
    "id": "ORC-OVWFFZU6IF.21957a",
    "espei_certified": false,
    "calphad_check": "not_available"
   }
  ]
 }
}

File: quickstart/sample-release/espei/model/CU-ZR/CuZr-06Wan.acr_zr-model-07.json
{
 "components": [
  "CU",
  "VA",
  "ZR"
 ],
 "phases": [
  "LIQUID"
 ],
 "conditions": {
  "P": 101325,
  "T": 1523.0,
  "X_ZR": [
   0.199
  ]
 },
 "output": "ACR_ZR",
 "values": [
  [
   [
    0.00813
   ]
  ]
 ],
 "reference": "Wang 2006, doi:10.1016/j.calphad.2006.06.002",
 "tags": [
  "model_value",
  "evidence_class:model",
  "thermochemical_table",
  "model",
  "orchid"
 ],
 "comment": "ORCHID literature values, Version 1, machine-extracted. Evidence class: model. ORCHID observation ids (orchid-literature `id`, one per value, in value order): ORC-PRO2KGSCGH.694ff1",
 "reference_state": {
  "phases": [
   "LIQUID"
  ],
  "conditions": {
   "P": 101325,
   "T": 1523.0,
   "X_ZR": 1.0
  }
 },
 "orchid_model_evidence": {
  "tdb": {
   "name": "CuZr-06Wan.tdb",
   "path": "databases/sgte-binary/CuZr-06Wan.tdb",
   "sha256": "0b76f1913f8d39fa69f11add8eae6284fd94558fd75693cfa7835c75204896d4",
   "catalog_entry": {
    "name": "CuZr-06Wan.tdb",
    "tier": "bundled",
    "license": "CC BY 4.0",
    "source_url": "https://doi.org/10.1016/j.calphad.2025.102833"
   }
  },
  "link_basis": "reporting_paper_own_model (TDB header cites this paper)",
  "model_citation": {
   "source": "source:doi:10-1016-j-calphad-2006-06-002",
   "doi": "10.1016/j.calphad.2006.06.002",
   "citation": {
    "authors": "see doi",
    "title": "N. Wang, C. Li, Z. Du, F. Wang, W. Zhang, Calphad, 30, 461-69(2006).",
    "year": "2006"
   }
  },
  "model_reproduction": null
 },
 "weight": 0.500025,
 "bibtex": "wang2006_b1921d",
 "orchid": {
  "status": "Version 1, machine-extracted",
  "evidence_class": "model",
  "observations": [
   {
    "id": "ORC-PRO2KGSCGH.694ff1",
    "reader_agreement": "multi_reader",
    "paper": "doi:10.1016/j.calphad.2006.06.002",
    "measured_in": "doi:10.1016/j.calphad.2006.06.002",
    "also_read_as": [
     "ORC-PRO2KGSCGH.694ff1"
    ]
   }
  ],
  "papers": [
   "doi:10.1016/j.calphad.2006.06.002"
  ],
  "dois": [
   "10.1016/j.calphad.2006.06.002"
  ],
  "source_dataset": "db-v2.1/general/espei-model/CuZr-06Wan/acr_zr-model-07.json",
  "values_dropped": 1
 },
 "orchid_uncertainty": {
  "unit": "1 (activity)",
  "default_sigma": {
   "value": 500.0,
   "name": "ESPEI experimental default sigma_ACR = 500 J/mol"
  },
  "weight_rule": "dataset weight = ESPEI experimental default sigma_ACR = 500 J/mol / median sigma_effective of the dataset's values (uncertainty budget of the published values: max(printed, reading, method floor) with composition / conversion in quadrature, group scatter when larger; activities: sigma_mu = R T sigma_a / a); ESPEI 0.9.1 equilibrium/activity data take one weight per dataset; model-calculated values: sigma_method is the model class's deviation from experiment (or its prior), not a measurement uncertainty; exclude them with the `model` tag if you prefer",
  "sigma_rule": "sigma_effective = max(sqrt(max(printed, reading, method)^2 + composition^2 + conversion^2), scatter) (literature release `uncertainty_budget`; components kept per value in `budget`)",
  "values": [
   {
    "sigma": null,
    "sigma_basis": "not printed",
    "budget": {
     "sigma_printed": null,
     "sigma_reading": 5e-06,
     "sigma_reading_mu_J_per_mol": 7.787778,
     "sigma_method": 0.000642,
     "sigma_method_mu_J_per_mol": 999.950659,
     "sigma_composition": null,
     "sigma_scatter": null,
     "sigma_conversion": null,
     "sigma_effective": 0.000642,
     "sigma_effective_mu_J_per_mol": 999.950659,
     "method_class": "model_calculated",
     "method_basis": "prior",
     "method_n_pairs": 73,
     "method_entry": "model/ACTIVITY"
    },
    "sigma_effective_used": 999.950659,
    "weight_per_value_equivalent": 0.500025,
    "weight_used": 0.500025
   }
  ]
 },
 "orchid_reference_state": {
  "element": "ZR",
  "phase": "LIQUID",
  "basis": "printed",
  "quote": "Comparison of the measured [12] and present calculated activities of the components in the Cu-Zr melt (reference states: liquid pure components)",
  "where": "table 3 caption, p. 7",
  "record_reference_state_agrees": false,
  "written_before_audit": [
   "HCP_A3"
  ]
 },
 "orchid_weight_floor": {
  "superseded": "superseded on 2026-10-24 (PI decision): the dataset weight now follows sigma_effective of the published uncertainty budget (method-class floors calibrated from ORCHID, never below ESPEI's experimental default) by default, so no opt-in is needed; this block keeps the former optional suggestion (sigma floor = ESPEI's default) for comparison only",
  "suggested_weight": 1.0,
  "weight_before_2026_10_24": 1.0,
  "weight_written": 0.500025,
  "sigma_floor": 500.0,
  "sigma_floor_unit": "J/mol",
  "rule": "former optional minimum-sigma policy (E6, superseded): sigma_eff = max(sigma, sigma_floor) with sigma_floor = ESPEI's experimental default for the property (500 J/mol for enthalpies and for the chemical potential of activities, 0.2 J/mol/K for entropies and heat capacities); suggested_weight = min(weight, 1). The printed sigma is unchanged (orchid_uncertainty); use suggested_weight when printed sigmas are much smaller than the scatter between sources (e.g. formation enthalpies printed with +-80 J/mol-atom while other measurements differ by 1-2 kJ/mol-atom)"
 },
 "orchid_phase_assignment": {
  "phases": [
   "LIQUID"
  ],
  "basis": {
   "printed_labels": 1
  },
  "rule": "tools/phase_rule.py; README.md, 'Phase assignment'"
 },
 "orchid_certification": {
  "basis": "pycalphad_invariant_agreement",
  "all_values_certified": false,
  "n_certified": 0,
  "values": [
   {
    "id": "ORC-PRO2KGSCGH.694ff1",
    "espei_certified": false,
    "calphad_check": "not_available"
   }
  ]
 }
}
