Repository: orchid-calphad/orchid-examples

# Quickstart: one system from the ORCHID release to ESPEI

`quickstart.ipynb` (executed, outputs saved) shows the basic moves on Cu–Zr:

1. query a system from the Parquet release (`parquet/literature_values.parquet`);
2. filter values by `accepted`, `evidence_class` and `reader_agreement`;
3. plot experimental against DFT formation enthalpies (`parquet/dft_parity.parquet`, Materials Project and OQMD);
4. export the ESPEI datasets of one description (`espei/`, CuZr-94Zen-LB, experimental and invariant tables, no
   single-reader datasets) with an ESPEI input skeleton, and check them with ESPEI's `load_datasets`.

File: quickstart/sample-release/espei/model/CU-ZR/CuZr-06Wan.acr_zr-model-09.json
{
 "components": [
  "CU",
  "VA",
  "ZR"
 ],
 "phases": [
  "LIQUID"
 ],
 "conditions": {
  "P": 101325,
  "T": 1573.0,
  "X_ZR": [
   0.21,
   0.59
  ]
 },
 "output": "ACR_ZR",
 "values": [
  [
   [
    0.0111,
    0.313
   ]
  ]
 ],
 "reference": "Wang 2006, doi:10.1016/j.calphad.2006.06.002",
 "tags": [
  "model_value",
  "evidence_class:model",
  "thermochemical_table",
  "model",
  "orchid"
 ],
 "comment": "ORCHID literature values, Version 1, machine-extracted. Evidence class: model. ORCHID observation ids (orchid-literature `id`, one per value, in value order): ORC-X6Y4FTGPAN.1fb007 ORC-XEDXRMDT4P.549211",
 "reference_state": {
  "phases": [
   "LIQUID"
  ],
  "conditions": {
   "P": 101325,
   "T": 1573.0,
   "X_ZR": 1.0
  }
 },
 "orchid_model_evidence": {
  "tdb": {
   "name": "CuZr-06Wan.tdb",
   "path": "databases/sgte-binary/CuZr-06Wan.tdb",
   "sha256": "0b76f1913f8d39fa69f11add8eae6284fd94558fd75693cfa7835c75204896d4",
   "catalog_entry": {
    "name": "CuZr-06Wan.tdb",
    "tier": "bundled",
    "license": "CC BY 4.0",
    "source_url": "https://doi.org/10.1016/j.calphad.2025.102833"
   }
  },
  "link_basis": "reporting_paper_own_model (TDB header cites this paper)",
  "model_citation": {
   "source": "source:doi:10-1016-j-calphad-2006-06-002",
   "doi": "10.1016/j.calphad.2006.06.002",
   "citation": {
    "authors": "see doi",
    "title": "N. Wang, C. Li, Z. Du, F. Wang, W. Zhang, Calphad, 30, 461-69(2006).",
    "year": "2006"
   }
  },
  "model_reproduction": null
 },
 "weight": 0.500026,
 "bibtex": "wang2006_b1921d",
 "orchid": {
  "status": "Version 1, machine-extracted",
  "evidence_class": "model",
  "observations": [
   {
    "id": "ORC-X6Y4FTGPAN.1fb007",
    "reader_agreement": "multi_reader",
    "paper": "doi:10.1016/j.calphad.2006.06.002",
    "measured_in": "doi:10.1016/j.calphad.2006.06.002",
    "also_read_as": [
     "ORC-X6Y4FTGPAN.1fb007"
    ]
   },
   {
    "id": "ORC-XEDXRMDT4P.549211",
    "reader_agreement": "multi_reader",
    "paper": "doi:10.1016/j.calphad.2006.06.002",
    "measured_in": "doi:10.1016/j.calphad.2006.06.002",
    "also_read_as": [
     "ORC-XEDXRMDT4P.549211"
    ]
   }
  ],
  "papers": [
   "doi:10.1016/j.calphad.2006.06.002"
  ],
  "dois": [
   "10.1016/j.calphad.2006.06.002"
  ],
  "source_dataset": "db-v2.1/general/espei-model/CuZr-06Wan/acr_zr-model-09.json",
  "values_dropped": 2
 },
 "orchid_uncertainty": {
  "unit": "1 (activity)",
  "default_sigma": {
   "value": 500.0,
   "name": "ESPEI experimental default sigma_ACR = 500 J/mol"
  },
  "weight_rule": "dataset weight = ESPEI experimental default sigma_ACR = 500 J/mol / median sigma_effective of the dataset's values (uncertainty budget of the published values: max(printed, reading, method floor) with composition / conversion in quadrature, group scatter when larger; activities: sigma_mu = R T sigma_a / a); ESPEI 0.9.1 equilibrium/activity data take one weight per dataset; model-calculated values: sigma_method is the model class's deviation from experiment (or its prior), not a measurement uncertainty; exclude them with the `model` tag if you prefer",
  "sigma_rule": "sigma_effective = max(sqrt(max(printed, reading, method)^2 + composition^2 + conversion^2), scatter) (literature release `uncertainty_budget`; components kept per value in `budget`)",
  "values": [
   {
    "sigma": null,
    "sigma_basis": "not printed",
    "budget": {
     "sigma_printed": null,
     "sigma_reading": 5e-05,
     "sigma_reading_mu_J_per_mol": 58.912836,
     "sigma_method": 0.0008487,
     "sigma_method_mu_J_per_mol": 999.986486,
     "sigma_composition": null,
     "sigma_scatter": null,
     "sigma_conversion": null,
     "sigma_effective": 0.0008487,
     "sigma_effective_mu_J_per_mol": 999.986486,
     "method_class": "model_calculated",
     "method_basis": "prior",
     "method_n_pairs": 73,
     "method_entry": "model/ACTIVITY"
    },
    "sigma_effective_used": 999.986486,
    "weight_per_value_equivalent": 0.500007,
    "weight_used": 0.500026
   },
   {
    "sigma": null,
    "sigma_basis": "not printed",
    "budget": {
     "sigma_printed": null,
     "sigma_reading": 0.0005,
     "sigma_reading_mu_J_per_mol": 20.892412,
     "sigma_method": 0.02393,
     "sigma_method_mu_J_per_mol": 999.910822,
     "sigma_composition": null,
     "sigma_scatter": null,
     "sigma_conversion": null,
     "sigma_effective": 0.02393,
     "sigma_effective_mu_J_per_mol": 999.910822,
     "method_class": "model_calculated",
     "method_basis": "prior",
     "method_n_pairs": 73,
     "method_entry": "model/ACTIVITY"
    },
    "sigma_effective_used": 999.910822,
    "weight_per_value_equivalent": 0.500045,
    "weight_used": 0.500026
   }
  ]
 },
 "orchid_reference_state": {
  "element": "ZR",
  "phase": "LIQUID",
  "basis": "printed",
  "quote": "Comparison of the measured [12] and present calculated activities of the components in the Cu-Zr melt (reference states: liquid pure components)",
  "where": "table 3 caption, p. 7",
  "record_reference_state_agrees": false,
  "written_before_audit": [
   "HCP_A3"
  ]
 },
 "orchid_weight_floor": {
  "superseded": "superseded on 2026-10-24 (PI decision): the dataset weight now follows sigma_effective of the published uncertainty budget (method-class floors calibrated from ORCHID, never below ESPEI's experimental default) by default, so no opt-in is needed; this block keeps the former optional suggestion (sigma floor = ESPEI's default) for comparison only",
  "suggested_weight": 1.0,
  "weight_before_2026_10_24": 1.0,
  "weight_written": 0.500026,
  "sigma_floor": 500.0,
  "sigma_floor_unit": "J/mol",
  "rule": "former optional minimum-sigma policy (E6, superseded): sigma_eff = max(sigma, sigma_floor) with sigma_floor = ESPEI's experimental default for the property (500 J/mol for enthalpies and for the chemical potential of activities, 0.2 J/mol/K for entropies and heat capacities); suggested_weight = min(weight, 1). The printed sigma is unchanged (orchid_uncertainty); use suggested_weight when printed sigmas are much smaller than the scatter between sources (e.g. formation enthalpies printed with +-80 J/mol-atom while other measurements differ by 1-2 kJ/mol-atom)"
 },
 "orchid_phase_assignment": {
  "phases": [
   "LIQUID"
  ],
  "basis": {
   "printed_labels": 2
  },
  "rule": "tools/phase_rule.py; README.md, 'Phase assignment'"
 },
 "orchid_certification": {
  "basis": "pycalphad_invariant_agreement",
  "all_values_certified": false,
  "n_certified": 0,
  "values": [
   {
    "id": "ORC-X6Y4FTGPAN.1fb007",
    "espei_certified": false,
    "calphad_check": "not_available"
   },
   {
    "id": "ORC-XEDXRMDT4P.549211",
    "espei_certified": false,
    "calphad_check": "not_available"
   }
  ]
 }
}

File: quickstart/sample-release/espei/model/CU-ZR/CuZr-06Wan.acr_zr-model-11.json
{
 "components": [
  "CU",
  "VA",
  "ZR"
 ],
 "phases": [
  "LIQUID"
 ],
 "conditions": {
  "P": 101325,
  "T": 1623.0,
  "X_ZR": [
   0.27,
   0.749
  ]
 },
 "output": "ACR_ZR",
 "values": [
  [
   [
    0.0213,
    0.672
   ]
  ]
 ],
 "reference": "Wang 2006, doi:10.1016/j.calphad.2006.06.002",
 "tags": [
  "model_value",
  "evidence_class:model",
  "thermochemical_table",
  "model",
  "orchid"
 ],
 "comment": "ORCHID literature values, Version 1, machine-extracted. Evidence class: model. ORCHID observation ids (orchid-literature `id`, one per value, in value order): ORC-H2OOKTUZCC.b55997 ORC-IEVSXBE66O.1a01ab",
 "reference_state": {
  "phases": [
   "LIQUID"
  ],
  "conditions": {
   "P": 101325,
   "T": 1623.0,
   "X_ZR": 1.0
  }
 },
 "orchid_model_evidence": {
  "tdb": {
   "name": "CuZr-06Wan.tdb",
   "path": "databases/sgte-binary/CuZr-06Wan.tdb",
   "sha256": "0b76f1913f8d39fa69f11add8eae6284fd94558fd75693cfa7835c75204896d4",
   "catalog_entry": {
    "name": "CuZr-06Wan.tdb",
    "tier": "bundled",
    "license": "CC BY 4.0",
    "source_url": "https://doi.org/10.1016/j.calphad.2025.102833"
   }
  },
  "link_basis": "reporting_paper_own_model (TDB header cites this paper)",
  "model_citation": {
   "source": "source:doi:10-1016-j-calphad-2006-06-002",
   "doi": "10.1016/j.calphad.2006.06.002",
   "citation": {
    "authors": "see doi",
    "title": "N. Wang, C. Li, Z. Du, F. Wang, W. Zhang, Calphad, 30, 461-69(2006).",
    "year": "2006"
   }
  },
  "model_reproduction": null
 },
 "weight": 0.500062,
 "bibtex": "wang2006_b1921d",
 "orchid": {
  "status": "Version 1, machine-extracted",
  "evidence_class": "model",
  "observations": [
   {
    "id": "ORC-H2OOKTUZCC.b55997",
    "reader_agreement": "multi_reader",
    "paper": "doi:10.1016/j.calphad.2006.06.002",
    "measured_in": "doi:10.1016/j.calphad.2006.06.002",
    "also_read_as": [
     "ORC-H2OOKTUZCC.b55997"
    ]
   },
   {
    "id": "ORC-IEVSXBE66O.1a01ab",
    "reader_agreement": "multi_reader",
    "paper": "doi:10.1016/j.calphad.2006.06.002",
    "measured_in": "doi:10.1016/j.calphad.2006.06.002",
    "also_read_as": [
     "ORC-IEVSXBE66O.1a01ab"
    ]
   }
  ],
  "papers": [
   "doi:10.1016/j.calphad.2006.06.002"
  ],
  "dois": [
   "10.1016/j.calphad.2006.06.002"
  ],
  "source_dataset": "db-v2.1/general/espei-model/CuZr-06Wan/acr_zr-model-11.json",
  "values_dropped": 2
 },
 "orchid_uncertainty": {
  "unit": "1 (activity)",
  "default_sigma": {
   "value": 500.0,
   "name": "ESPEI experimental default sigma_ACR = 500 J/mol"
  },
  "weight_rule": "dataset weight = ESPEI experimental default sigma_ACR = 500 J/mol / median sigma_effective of the dataset's values (uncertainty budget of the published values: max(printed, reading, method floor) with composition / conversion in quadrature, group scatter when larger; activities: sigma_mu = R T sigma_a / a); ESPEI 0.9.1 equilibrium/activity data take one weight per dataset; model-calculated values: sigma_method is the model class's deviation from experiment (or its prior), not a measurement uncertainty; exclude them with the `model` tag if you prefer",
  "sigma_rule": "sigma_effective = max(sqrt(max(printed, reading, method)^2 + composition^2 + conversion^2), scatter) (literature release `uncertainty_budget`; components kept per value in `budget`)",
  "values": [
   {
    "sigma": null,
    "sigma_basis": "not printed",
    "budget": {
     "sigma_printed": null,
     "sigma_reading": 5e-05,
     "sigma_reading_mu_J_per_mol": 31.676932,
     "sigma_method": 0.001578,
     "sigma_method_mu_J_per_mol": 999.723959,
     "sigma_composition": null,
     "sigma_scatter": null,
     "sigma_conversion": null,
     "sigma_effective": 0.001578,
     "sigma_effective_mu_J_per_mol": 999.723959,
     "method_class": "model_calculated",
     "method_basis": "prior",
     "method_n_pairs": 73,
     "method_entry": "model/ACTIVITY"
    },
    "sigma_effective_used": 999.723959,
    "weight_per_value_equivalent": 0.500138,
    "weight_used": 0.500062
   },
   {
    "sigma": null,
    "sigma_basis": "not printed",
    "budget": {
     "sigma_printed": null,
     "sigma_reading": 0.0005,
     "sigma_reading_mu_J_per_mol": 10.040456,
     "sigma_method": 0.0498,
     "sigma_method_mu_J_per_mol": 1000.029415,
     "sigma_composition": null,
     "sigma_scatter": null,
     "sigma_conversion": null,
     "sigma_effective": 0.0498,
     "sigma_effective_mu_J_per_mol": 1000.029415,
     "method_class": "model_calculated",
     "method_basis": "prior",
     "method_n_pairs": 73,
     "method_entry": "model/ACTIVITY"
    },
    "sigma_effective_used": 1000.029415,
    "weight_per_value_equivalent": 0.499985,
    "weight_used": 0.500062
   }
  ]
 },
 "orchid_reference_state": {
  "element": "ZR",
  "phase": "LIQUID",
  "basis": "printed",
  "quote": "Comparison of the measured [12] and present calculated activities of the components in the Cu-Zr melt (reference states: liquid pure components)",
  "where": "table 3 caption, p. 7",
  "record_reference_state_agrees": false,
  "written_before_audit": [
   "HCP_A3"
  ]
 },
 "orchid_weight_floor": {
  "superseded": "superseded on 2026-10-24 (PI decision): the dataset weight now follows sigma_effective of the published uncertainty budget (method-class floors calibrated from ORCHID, never below ESPEI's experimental default) by default, so no opt-in is needed; this block keeps the former optional suggestion (sigma floor = ESPEI's default) for comparison only",
  "suggested_weight": 1.0,
  "weight_before_2026_10_24": 1.0,
  "weight_written": 0.500062,
  "sigma_floor": 500.0,
  "sigma_floor_unit": "J/mol",
  "rule": "former optional minimum-sigma policy (E6, superseded): sigma_eff = max(sigma, sigma_floor) with sigma_floor = ESPEI's experimental default for the property (500 J/mol for enthalpies and for the chemical potential of activities, 0.2 J/mol/K for entropies and heat capacities); suggested_weight = min(weight, 1). The printed sigma is unchanged (orchid_uncertainty); use suggested_weight when printed sigmas are much smaller than the scatter between sources (e.g. formation enthalpies printed with +-80 J/mol-atom while other measurements differ by 1-2 kJ/mol-atom)"
 },
 "orchid_phase_assignment": {
  "phases": [
   "LIQUID"
  ],
  "basis": {
   "printed_labels": 2
  },
  "rule": "tools/phase_rule.py; README.md, 'Phase assignment'"
 },
 "orchid_certification": {
  "basis": "pycalphad_invariant_agreement",
  "all_values_certified": false,
  "n_certified": 0,
  "values": [
   {
    "id": "ORC-H2OOKTUZCC.b55997",
    "espei_certified": false,
    "calphad_check": "not_available"
   },
   {
    "id": "ORC-IEVSXBE66O.1a01ab",
    "espei_certified": false,
    "calphad_check": "not_available"
   }
  ]
 }
}

File: quickstart/sample-release/espei/model/CU-ZR/CuZr-06Wan.acr_zr-model-13.json
{
 "components": [
  "CU",
  "VA",
  "ZR"
 ],
 "phases": [
  "LIQUID"
 ],
 "conditions": {
  "P": 101325,
  "T": 1550.0,
  "X_ZR": [
   0.308
  ]
 },
 "output": "ACR_ZR",
 "values": [
  [
   [
    0.0273
   ]
  ]
 ],
 "reference": "Wang 2006, doi:10.1016/j.calphad.2006.06.002",
 "tags": [
  "model_value",
  "evidence_class:model",
  "thermochemical_table",
  "model",
  "orchid"
 ],
 "comment": "ORCHID literature values, Version 1, machine-extracted. Evidence class: model. ORCHID observation ids (orchid-literature `id`, one per value, in value order): ORC-2WMVT745V6.0fb0a5",
 "reference_state": {
  "phases": [
   "LIQUID"
  ],
  "conditions": {
   "P": 101325,
   "T": 1550.0,
   "X_ZR": 1.0
  }
 },
 "orchid_model_evidence": {
  "tdb": {
   "name": "CuZr-06Wan.tdb",
   "path": "databases/sgte-binary/CuZr-06Wan.tdb",
   "sha256": "0b76f1913f8d39fa69f11add8eae6284fd94558fd75693cfa7835c75204896d4",
   "catalog_entry": {
    "name": "CuZr-06Wan.tdb",
    "tier": "bundled",
    "license": "CC BY 4.0",
    "source_url": "https://doi.org/10.1016/j.calphad.2025.102833"
   }
  },
  "link_basis": "reporting_paper_own_model (TDB header cites this paper)",
  "model_citation": {
   "source": "source:doi:10-1016-j-calphad-2006-06-002",
   "doi": "10.1016/j.calphad.2006.06.002",
   "citation": {
    "authors": "see doi",
    "title": "N. Wang, C. Li, Z. Du, F. Wang, W. Zhang, Calphad, 30, 461-69(2006).",
    "year": "2006"
   }
  },
  "model_reproduction": null
 },
 "weight": 0.500082,
 "bibtex": "wang2006_b1921d",
 "orchid": {
  "status": "Version 1, machine-extracted",
  "evidence_class": "model",
  "observations": [
   {
    "id": "ORC-2WMVT745V6.0fb0a5",
    "reader_agreement": "multi_reader",
    "paper": "doi:10.1016/j.calphad.2006.06.002",
    "measured_in": "doi:10.1016/j.calphad.2006.06.002",
    "also_read_as": [
     "ORC-2WMVT745V6.0fb0a5"
    ]
   }
  ],
  "papers": [
   "doi:10.1016/j.calphad.2006.06.002"
  ],
  "dois": [
   "10.1016/j.calphad.2006.06.002"
  ],
  "source_dataset": "db-v2.1/general/espei-model/CuZr-06Wan/acr_zr-model-13.json",
  "values_dropped": 1
 },
 "orchid_uncertainty": {
  "unit": "1 (activity)",
  "default_sigma": {
   "value": 500.0,
   "name": "ESPEI experimental default sigma_ACR = 500 J/mol"
  },
  "weight_rule": "dataset weight = ESPEI experimental default sigma_ACR = 500 J/mol / median sigma_effective of the dataset's values (uncertainty budget of the published values: max(printed, reading, method floor) with composition / conversion in quadrature, group scatter when larger; activities: sigma_mu = R T sigma_a / a); ESPEI 0.9.1 equilibrium/activity data take one weight per dataset; model-calculated values: sigma_method is the model class's deviation from experiment (or its prior), not a measurement uncertainty; exclude them with the `model` tag if you prefer",
  "sigma_rule": "sigma_effective = max(sqrt(max(printed, reading, method)^2 + composition^2 + conversion^2), scatter) (literature release `uncertainty_budget`; components kept per value in `budget`)",
  "values": [
   {
    "sigma": null,
    "sigma_basis": "not printed",
    "budget": {
     "sigma_printed": null,
     "sigma_reading": 5e-05,
     "sigma_reading_mu_J_per_mol": 23.603328,
     "sigma_method": 0.002118,
     "sigma_method_mu_J_per_mol": 999.836972,
     "sigma_composition": null,
     "sigma_scatter": null,
     "sigma_conversion": null,
     "sigma_effective": 0.002118,
     "sigma_effective_mu_J_per_mol": 999.836972,
     "method_class": "model_calculated",
     "method_basis": "prior",
     "method_n_pairs": 73,
     "method_entry": "model/ACTIVITY"
    },
    "sigma_effective_used": 999.836972,
    "weight_per_value_equivalent": 0.500082,
    "weight_used": 0.500082
   }
  ]
 },
 "orchid_reference_state": {
  "element": "ZR",
  "phase": "LIQUID",
  "basis": "printed",
  "quote": "Comparison of the measured [12] and present calculated activities of the components in the Cu-Zr melt (reference states: liquid pure components)",
  "where": "table 3 caption, p. 7",
  "record_reference_state_agrees": false,
  "written_before_audit": [
   "HCP_A3"
  ]
 },
 "orchid_weight_floor": {
  "superseded": "superseded on 2026-10-24 (PI decision): the dataset weight now follows sigma_effective of the published uncertainty budget (method-class floors calibrated from ORCHID, never below ESPEI's experimental default) by default, so no opt-in is needed; this block keeps the former optional suggestion (sigma floor = ESPEI's default) for comparison only",
  "suggested_weight": 1.0,
  "weight_before_2026_10_24": 1.0,
  "weight_written": 0.500082,
  "sigma_floor": 500.0,
  "sigma_floor_unit": "J/mol",
  "rule": "former optional minimum-sigma policy (E6, superseded): sigma_eff = max(sigma, sigma_floor) with sigma_floor = ESPEI's experimental default for the property (500 J/mol for enthalpies and for the chemical potential of activities, 0.2 J/mol/K for entropies and heat capacities); suggested_weight = min(weight, 1). The printed sigma is unchanged (orchid_uncertainty); use suggested_weight when printed sigmas are much smaller than the scatter between sources (e.g. formation enthalpies printed with +-80 J/mol-atom while other measurements differ by 1-2 kJ/mol-atom)"
 },
 "orchid_phase_assignment": {
  "phases": [
   "LIQUID"
  ],
  "basis": {
   "printed_labels": 1
  },
  "rule": "tools/phase_rule.py; README.md, 'Phase assignment'"
 },
 "orchid_certification": {
  "basis": "pycalphad_invariant_agreement",
  "all_values_certified": false,
  "n_certified": 0,
  "values": [
   {
    "id": "ORC-2WMVT745V6.0fb0a5",
    "espei_certified": false,
    "calphad_check": "not_available"
   }
  ]
 }
}

File: quickstart/sample-release/espei/model/CU-ZR/CuZr-06Wan.acr_zr-model-15.json
{
 "components": [
  "CU",
  "VA",
  "ZR"
 ],
 "phases": [
  "LIQUID"
 ],
 "conditions": {
  "P": 101325,
  "T": 1338.0,
  "X_ZR": [
   0.331
  ]
 },
 "output": "ACR_ZR",
 "values": [
  [
   [
    0.024
   ]
  ]
 ],
 "reference": "Wang 2006, doi:10.1016/j.calphad.2006.06.002",
 "tags": [
  "model_value",
  "evidence_class:model",
  "thermochemical_table",
  "model",
  "orchid"
 ],
 "comment": "ORCHID literature values, Version 1, machine-extracted. Evidence class: model. ORCHID observation ids (orchid-literature `id`, one per value, in value order): ORC-EH6IAUO2NG.2a190d",
 "reference_state": {
  "phases": [
   "LIQUID"
  ],
  "conditions": {
   "P": 101325,
   "T": 1338.0,
   "X_ZR": 1.0
  }
 },
 "orchid_model_evidence": {
  "tdb": {
   "name": "CuZr-06Wan.tdb",
   "path": "databases/sgte-binary/CuZr-06Wan.tdb",
   "sha256": "0b76f1913f8d39fa69f11add8eae6284fd94558fd75693cfa7835c75204896d4",
   "catalog_entry": {
    "name": "CuZr-06Wan.tdb",
    "tier": "bundled",
    "license": "CC BY 4.0",
    "source_url": "https://doi.org/10.1016/j.calphad.2025.102833"
   }
  },
  "link_basis": "reporting_paper_own_model (TDB header cites this paper)",
  "model_citation": {
   "source": "source:doi:10-1016-j-calphad-2006-06-002",
   "doi": "10.1016/j.calphad.2006.06.002",
   "citation": {
    "authors": "see doi",
    "title": "N. Wang, C. Li, Z. Du, F. Wang, W. Zhang, Calphad, 30, 461-69(2006).",
    "year": "2006"
   }
  },
  "model_reproduction": null
 },
 "weight": 0.500082,
 "bibtex": "wang2006_b1921d",
 "orchid": {
  "status": "Version 1, machine-extracted",
  "evidence_class": "model",
  "observations": [
   {
    "id": "ORC-EH6IAUO2NG.2a190d",
    "reader_agreement": "multi_reader",
    "paper": "doi:10.1016/j.calphad.2006.06.002",
    "measured_in": "doi:10.1016/j.calphad.2006.06.002",
    "also_read_as": [
     "ORC-EH6IAUO2NG.2a190d"
    ]
   }
  ],
  "papers": [
   "doi:10.1016/j.calphad.2006.06.002"
  ],
  "dois": [
   "10.1016/j.calphad.2006.06.002"
  ],
  "source_dataset": "db-v2.1/general/espei-model/CuZr-06Wan/acr_zr-model-15.json",
  "values_dropped": 1
 },
 "orchid_uncertainty": {
  "unit": "1 (activity)",
  "default_sigma": {
   "value": 500.0,
   "name": "ESPEI experimental default sigma_ACR = 500 J/mol"
  },
  "weight_rule": "dataset weight = ESPEI experimental default sigma_ACR = 500 J/mol / median sigma_effective of the dataset's values (uncertainty budget of the published values: max(printed, reading, method floor) with composition / conversion in quadrature, group scatter when larger; activities: sigma_mu = R T sigma_a / a); ESPEI 0.9.1 equilibrium/activity data take one weight per dataset; model-calculated values: sigma_method is the model class's deviation from experiment (or its prior), not a measurement uncertainty; exclude them with the `model` tag if you prefer",
  "sigma_rule": "sigma_effective = max(sqrt(max(printed, reading, method)^2 + composition^2 + conversion^2), scatter) (literature release `uncertainty_budget`; components kept per value in `budget`)",
  "values": [
   {
    "sigma": null,
    "sigma_basis": "not printed",
    "budget": {
     "sigma_printed": null,
     "sigma_reading": 0.0005,
     "sigma_reading_mu_J_per_mol": 231.765645,
     "sigma_method": 0.002157,
     "sigma_method_mu_J_per_mol": 999.836995,
     "sigma_composition": null,
     "sigma_scatter": null,
     "sigma_conversion": null,
     "sigma_effective": 0.002157,
     "sigma_effective_mu_J_per_mol": 999.836995,
     "method_class": "model_calculated",
     "method_basis": "prior",
     "method_n_pairs": 73,
     "method_entry": "model/ACTIVITY"
    },
    "sigma_effective_used": 999.836995,
    "weight_per_value_equivalent": 0.500082,
    "weight_used": 0.500082
   }
  ]
 },
 "orchid_reference_state": {
  "element": "ZR",
  "phase": "LIQUID",
  "basis": "printed",
  "quote": "Comparison of the measured [12] and present calculated activities of the components in the Cu-Zr melt (reference states: liquid pure components)",
  "where": "table 3 caption, p. 7",
  "record_reference_state_agrees": false,
  "written_before_audit": [
   "HCP_A3"
  ]
 },
 "orchid_weight_floor": {
  "superseded": "superseded on 2026-10-24 (PI decision): the dataset weight now follows sigma_effective of the published uncertainty budget (method-class floors calibrated from ORCHID, never below ESPEI's experimental default) by default, so no opt-in is needed; this block keeps the former optional suggestion (sigma floor = ESPEI's default) for comparison only",
  "suggested_weight": 1.0,
  "weight_before_2026_10_24": 1.0,
  "weight_written": 0.500082,
  "sigma_floor": 500.0,
  "sigma_floor_unit": "J/mol",
  "rule": "former optional minimum-sigma policy (E6, superseded): sigma_eff = max(sigma, sigma_floor) with sigma_floor = ESPEI's experimental default for the property (500 J/mol for enthalpies and for the chemical potential of activities, 0.2 J/mol/K for entropies and heat capacities); suggested_weight = min(weight, 1). The printed sigma is unchanged (orchid_uncertainty); use suggested_weight when printed sigmas are much smaller than the scatter between sources (e.g. formation enthalpies printed with +-80 J/mol-atom while other measurements differ by 1-2 kJ/mol-atom)"
 },
 "orchid_phase_assignment": {
  "phases": [
   "LIQUID"
  ],
  "basis": {
   "printed_labels": 1
  },
  "rule": "tools/phase_rule.py; README.md, 'Phase assignment'"
 },
 "orchid_certification": {
  "basis": "pycalphad_invariant_agreement",
  "all_values_certified": false,
  "n_certified": 0,
  "values": [
   {
    "id": "ORC-EH6IAUO2NG.2a190d",
    "espei_certified": false,
    "calphad_check": "not_available"
   }
  ]
 }
}

File: quickstart/sample-release/espei/model/CU-ZR/CuZr-06Wan.acr_zr-model-17.json
{
 "components": [
  "CU",
  "VA",
  "ZR"
 ],
 "phases": [
  "LIQUID"
 ],
 "conditions": {
  "P": 101325,
  "T": 1723.0,
  "X_ZR": [
   0.37
  ]
 },
 "output": "ACR_ZR",
 "values": [
  [
   [
    0.0608
   ]
  ]
 ],
 "reference": "Wang 2006, doi:10.1016/j.calphad.2006.06.002",
 "tags": [
  "model_value",
  "evidence_class:model",
  "thermochemical_table",
  "model",
  "orchid"
 ],
 "comment": "ORCHID literature values, Version 1, machine-extracted. Evidence class: model. ORCHID observation ids (orchid-literature `id`, one per value, in value order): ORC-R4DMMVGBF5.95bc4d",
 "reference_state": {
  "phases": [
   "LIQUID"
  ],
  "conditions": {
   "P": 101325,
   "T": 1723.0,
   "X_ZR": 1.0
  }
 },
 "orchid_model_evidence": {
  "tdb": {
   "name": "CuZr-06Wan.tdb",
   "path": "databases/sgte-binary/CuZr-06Wan.tdb",
   "sha256": "0b76f1913f8d39fa69f11add8eae6284fd94558fd75693cfa7835c75204896d4",
   "catalog_entry": {
    "name": "CuZr-06Wan.tdb",
    "tier": "bundled",
    "license": "CC BY 4.0",
    "source_url": "https://doi.org/10.1016/j.calphad.2025.102833"
   }
  },
  "link_basis": "reporting_paper_own_model (TDB header cites this paper)",
  "model_citation": {
   "source": "source:doi:10-1016-j-calphad-2006-06-002",
   "doi": "10.1016/j.calphad.2006.06.002",
   "citation": {
    "authors": "see doi",
    "title": "N. Wang, C. Li, Z. Du, F. Wang, W. Zhang, Calphad, 30, 461-69(2006).",
    "year": "2006"
   }
  },
  "model_reproduction": null
 },
 "weight": 0.50001,
 "bibtex": "wang2006_b1921d",
 "orchid": {
  "status": "Version 1, machine-extracted",
  "evidence_class": "model",
  "observations": [
   {
    "id": "ORC-R4DMMVGBF5.95bc4d",
    "reader_agreement": "multi_reader",
    "paper": "doi:10.1016/j.calphad.2006.06.002",
    "measured_in": "doi:10.1016/j.calphad.2006.06.002",
    "also_read_as": [
     "ORC-R4DMMVGBF5.95bc4d"
    ]
   }
  ],
  "papers": [
   "doi:10.1016/j.calphad.2006.06.002"
  ],
  "dois": [
   "10.1016/j.calphad.2006.06.002"
  ],
  "source_dataset": "db-v2.1/general/espei-model/CuZr-06Wan/acr_zr-model-17.json",
  "values_dropped": 1
 },
 "orchid_uncertainty": {
  "unit": "1 (activity)",
  "default_sigma": {
   "value": 500.0,
   "name": "ESPEI experimental default sigma_ACR = 500 J/mol"
  },
  "weight_rule": "dataset weight = ESPEI experimental default sigma_ACR = 500 J/mol / median sigma_effective of the dataset's values (uncertainty budget of the published values: max(printed, reading, method floor) with composition / conversion in quadrature, group scatter when larger; activities: sigma_mu = R T sigma_a / a); ESPEI 0.9.1 equilibrium/activity data take one weight per dataset; model-calculated values: sigma_method is the model class's deviation from experiment (or its prior), not a measurement uncertainty; exclude them with the `model` tag if you prefer",
  "sigma_rule": "sigma_effective = max(sqrt(max(printed, reading, method)^2 + composition^2 + conversion^2), scatter) (literature release `uncertainty_budget`; components kept per value in `budget`)",
  "values": [
   {
    "sigma": null,
    "sigma_basis": "not printed",
    "budget": {
     "sigma_printed": null,
     "sigma_reading": 5e-05,
     "sigma_reading_mu_J_per_mol": 11.781101,
     "sigma_method": 0.004244,
     "sigma_method_mu_J_per_mol": 999.979872,
     "sigma_composition": null,
     "sigma_scatter": null,
     "sigma_conversion": null,
     "sigma_effective": 0.004244,
     "sigma_effective_mu_J_per_mol": 999.979872,
     "method_class": "model_calculated",
     "method_basis": "prior",
     "method_n_pairs": 73,
     "method_entry": "model/ACTIVITY"
    },
    "sigma_effective_used": 999.979872,
    "weight_per_value_equivalent": 0.50001,
    "weight_used": 0.50001
   }
  ]
 },
 "orchid_reference_state": {
  "element": "ZR",
  "phase": "LIQUID",
  "basis": "printed",
  "quote": "Comparison of the measured [12] and present calculated activities of the components in the Cu-Zr melt (reference states: liquid pure components)",
  "where": "table 3 caption, p. 7",
  "record_reference_state_agrees": false,
  "written_before_audit": [
   "HCP_A3"
  ]
 },
 "orchid_weight_floor": {
  "superseded": "superseded on 2026-10-24 (PI decision): the dataset weight now follows sigma_effective of the published uncertainty budget (method-class floors calibrated from ORCHID, never below ESPEI's experimental default) by default, so no opt-in is needed; this block keeps the former optional suggestion (sigma floor = ESPEI's default) for comparison only",
  "suggested_weight": 1.0,
  "weight_before_2026_10_24": 1.0,
  "weight_written": 0.50001,
  "sigma_floor": 500.0,
  "sigma_floor_unit": "J/mol",
  "rule": "former optional minimum-sigma policy (E6, superseded): sigma_eff = max(sigma, sigma_floor) with sigma_floor = ESPEI's experimental default for the property (500 J/mol for enthalpies and for the chemical potential of activities, 0.2 J/mol/K for entropies and heat capacities); suggested_weight = min(weight, 1). The printed sigma is unchanged (orchid_uncertainty); use suggested_weight when printed sigmas are much smaller than the scatter between sources (e.g. formation enthalpies printed with +-80 J/mol-atom while other measurements differ by 1-2 kJ/mol-atom)"
 },
 "orchid_phase_assignment": {
  "phases": [
   "LIQUID"
  ],
  "basis": {
   "printed_labels": 1
  },
  "rule": "tools/phase_rule.py; README.md, 'Phase assignment'"
 },
 "orchid_certification": {
  "basis": "pycalphad_invariant_agreement",
  "all_values_certified": false,
  "n_certified": 0,
  "values": [
   {
    "id": "ORC-R4DMMVGBF5.95bc4d",
    "espei_certified": false,
    "calphad_check": "not_available"
   }
  ]
 }
}

File: quickstart/sample-release/espei/model/CU-ZR/CuZr-06Wan.acr_zr-model-19.json
{
 "components": [
  "CU",
  "VA",
  "ZR"
 ],
 "phases": [
  "LIQUID"
 ],
 "conditions": {
  "P": 101325,
  "T": 1223.0,
  "X_ZR": [
   0.405
  ]
 },
 "output": "ACR_ZR",
 "values": [
  [
   [
    0.0445
   ]
  ]
 ],
 "reference": "Wang 2006, doi:10.1016/j.calphad.2006.06.002",
 "tags": [
  "model_value",
  "evidence_class:model",
  "thermochemical_table",
  "model",
  "orchid"
 ],
 "comment": "ORCHID literature values, Version 1, machine-extracted. Evidence class: model. ORCHID observation ids (orchid-literature `id`, one per value, in value order): ORC-D7AU7J2EIB.14d891",
 "reference_state": {
  "phases": [
   "LIQUID"
  ],
  "conditions": {
   "P": 101325,
   "T": 1223.0,
   "X_ZR": 1.0
  }
 },
 "orchid_model_evidence": {
  "tdb": {
   "name": "CuZr-06Wan.tdb",
   "path": "databases/sgte-binary/CuZr-06Wan.tdb",
   "sha256": "0b76f1913f8d39fa69f11add8eae6284fd94558fd75693cfa7835c75204896d4",
   "catalog_entry": {
    "name": "CuZr-06Wan.tdb",
    "tier": "bundled",
    "license": "CC BY 4.0",
    "source_url": "https://doi.org/10.1016/j.calphad.2025.102833"
   }
  },
  "link_basis": "reporting_paper_own_model (TDB header cites this paper)",
  "model_citation": {
   "source": "source:doi:10-1016-j-calphad-2006-06-002",
   "doi": "10.1016/j.calphad.2006.06.002",
   "citation": {
    "authors": "see doi",
    "title": "N. Wang, C. Li, Z. Du, F. Wang, W. Zhang, Calphad, 30, 461-69(2006).",
    "year": "2006"
   }
  },
  "model_reproduction": null
 },
 "weight": 0.500025,
 "bibtex": "wang2006_b1921d",
 "orchid": {
  "status": "Version 1, machine-extracted",
  "evidence_class": "model",
  "observations": [
   {
    "id": "ORC-D7AU7J2EIB.14d891",
    "reader_agreement": "multi_reader",
    "paper": "doi:10.1016/j.calphad.2006.06.002",
    "measured_in": "doi:10.1016/j.calphad.2006.06.002",
    "also_read_as": [
     "ORC-D7AU7J2EIB.14d891"
    ]
   }
  ],
  "papers": [
   "doi:10.1016/j.calphad.2006.06.002"
  ],
  "dois": [
   "10.1016/j.calphad.2006.06.002"
  ],
  "source_dataset": "db-v2.1/general/espei-model/CuZr-06Wan/acr_zr-model-19.json",
  "values_dropped": 1
 },
 "orchid_uncertainty": {
  "unit": "1 (activity)",
  "default_sigma": {
   "value": 500.0,
   "name": "ESPEI experimental default sigma_ACR = 500 J/mol"
  },
  "weight_rule": "dataset weight = ESPEI experimental default sigma_ACR = 500 J/mol / median sigma_effective of the dataset's values (uncertainty budget of the published values: max(printed, reading, method floor) with composition / conversion in quadrature, group scatter when larger; activities: sigma_mu = R T sigma_a / a); ESPEI 0.9.1 equilibrium/activity data take one weight per dataset; model-calculated values: sigma_method is the model class's deviation from experiment (or its prior), not a measurement uncertainty; exclude them with the `model` tag if you prefer",
  "sigma_rule": "sigma_effective = max(sqrt(max(printed, reading, method)^2 + composition^2 + conversion^2), scatter) (literature release `uncertainty_budget`; components kept per value in `budget`)",
  "values": [
   {
    "sigma": null,
    "sigma_basis": "not printed",
    "budget": {
     "sigma_printed": null,
     "sigma_reading": 5e-05,
     "sigma_reading_mu_J_per_mol": 11.42538,
     "sigma_method": 0.004376,
     "sigma_method_mu_J_per_mol": 999.949216,
     "sigma_composition": null,
     "sigma_scatter": null,
     "sigma_conversion": null,
     "sigma_effective": 0.004376,
     "sigma_effective_mu_J_per_mol": 999.949216,
     "method_class": "model_calculated",
     "method_basis": "prior",
     "method_n_pairs": 73,
     "method_entry": "model/ACTIVITY"
    },
    "sigma_effective_used": 999.949216,
    "weight_per_value_equivalent": 0.500025,
    "weight_used": 0.500025
   }
  ]
 },
 "orchid_reference_state": {
  "element": "ZR",
  "phase": "LIQUID",
  "basis": "printed",
  "quote": "Comparison of the measured [12] and present calculated activities of the components in the Cu-Zr melt (reference states: liquid pure components)",
  "where": "table 3 caption, p. 7",
  "record_reference_state_agrees": false,
  "written_before_audit": [
   "HCP_A3"
  ]
 },
 "orchid_weight_floor": {
  "superseded": "superseded on 2026-10-24 (PI decision): the dataset weight now follows sigma_effective of the published uncertainty budget (method-class floors calibrated from ORCHID, never below ESPEI's experimental default) by default, so no opt-in is needed; this block keeps the former optional suggestion (sigma floor = ESPEI's default) for comparison only",
  "suggested_weight": 1.0,
  "weight_before_2026_10_24": 1.0,
  "weight_written": 0.500025,
  "sigma_floor": 500.0,
  "sigma_floor_unit": "J/mol",
  "rule": "former optional minimum-sigma policy (E6, superseded): sigma_eff = max(sigma, sigma_floor) with sigma_floor = ESPEI's experimental default for the property (500 J/mol for enthalpies and for the chemical potential of activities, 0.2 J/mol/K for entropies and heat capacities); suggested_weight = min(weight, 1). The printed sigma is unchanged (orchid_uncertainty); use suggested_weight when printed sigmas are much smaller than the scatter between sources (e.g. formation enthalpies printed with +-80 J/mol-atom while other measurements differ by 1-2 kJ/mol-atom)"
 },
 "orchid_phase_assignment": {
  "phases": [
   "LIQUID"
  ],
  "basis": {
   "printed_labels": 1
  },
  "rule": "tools/phase_rule.py; README.md, 'Phase assignment'"
 },
 "orchid_certification": {
  "basis": "pycalphad_invariant_agreement",
  "all_values_certified": false,
  "n_certified": 0,
  "values": [
   {
    "id": "ORC-D7AU7J2EIB.14d891",
    "espei_certified": false,
    "calphad_check": "not_available"
   }
  ]
 }
}

File: quickstart/sample-release/espei/model/CU-ZR/CuZr-06Wan.acr_zr-model-21.json
{
 "components": [
  "CU",
  "VA",
  "ZR"
 ],
 "phases": [
  "LIQUID"
 ],
 "conditions": {
  "P": 101325,
  "T": 1191.0,
  "X_ZR": [
   0.447
  ]
 },
 "output": "ACR_ZR",
 "values": [
  [
   [
    0.0675
   ]
  ]
 ],
 "reference": "Wang 2006, doi:10.1016/j.calphad.2006.06.002",
 "tags": [
  "model_value",
  "evidence_class:model",
  "thermochemical_table",
  "model",
  "orchid"
 ],
 "comment": "ORCHID literature values, Version 1, machine-extracted. Evidence class: model. ORCHID observation ids (orchid-literature `id`, one per value, in value order): ORC-AQ7AOTMQZL.4d7b93",
 "reference_state": {
  "phases": [
   "LIQUID"
  ],
  "conditions": {
   "P": 101325,
   "T": 1191.0,
   "X_ZR": 1.0
  }
 },
 "orchid_model_evidence": {
  "tdb": {
   "name": "CuZr-06Wan.tdb",
   "path": "databases/sgte-binary/CuZr-06Wan.tdb",
   "sha256": "0b76f1913f8d39fa69f11add8eae6284fd94558fd75693cfa7835c75204896d4",
   "catalog_entry": {
    "name": "CuZr-06Wan.tdb",
    "tier": "bundled",
    "license": "CC BY 4.0",
    "source_url": "https://doi.org/10.1016/j.calphad.2025.102833"
   }
  },
  "link_basis": "reporting_paper_own_model (TDB header cites this paper)",
  "model_citation": {
   "source": "source:doi:10-1016-j-calphad-2006-06-002",
   "doi": "10.1016/j.calphad.2006.06.002",
   "citation": {
    "authors": "see doi",
    "title": "N. Wang, C. Li, Z. Du, F. Wang, W. Zhang, Calphad, 30, 461-69(2006).",
    "year": "2006"
   }
  },
  "model_reproduction": null
 },
 "weight": 0.500033,
 "bibtex": "wang2006_b1921d",
 "orchid": {
  "status": "Version 1, machine-extracted",
  "evidence_class": "model",
  "observations": [
   {
    "id": "ORC-AQ7AOTMQZL.4d7b93",
    "reader_agreement": "multi_reader",
    "paper": "doi:10.1016/j.calphad.2006.06.002",
    "measured_in": "doi:10.1016/j.calphad.2006.06.002",
    "also_read_as": [
     "ORC-AQ7AOTMQZL.4d7b93"
    ]
   }
  ],
  "papers": [
   "doi:10.1016/j.calphad.2006.06.002"
  ],
  "dois": [
   "10.1016/j.calphad.2006.06.002"
  ],
  "source_dataset": "db-v2.1/general/espei-model/CuZr-06Wan/acr_zr-model-21.json",
  "values_dropped": 1
 },
 "orchid_uncertainty": {
  "unit": "1 (activity)",
  "default_sigma": {
   "value": 500.0,
   "name": "ESPEI experimental default sigma_ACR = 500 J/mol"
  },
  "weight_rule": "dataset weight = ESPEI experimental default sigma_ACR = 500 J/mol / median sigma_effective of the dataset's values (uncertainty budget of the published values: max(printed, reading, method floor) with composition / conversion in quadrature, group scatter when larger; activities: sigma_mu = R T sigma_a / a); ESPEI 0.9.1 equilibrium/activity data take one weight per dataset; model-calculated values: sigma_method is the model class's deviation from experiment (or its prior), not a measurement uncertainty; exclude them with the `model` tag if you prefer",
  "sigma_rule": "sigma_effective = max(sqrt(max(printed, reading, method)^2 + composition^2 + conversion^2), scatter) (literature release `uncertainty_budget`; components kept per value in `budget`)",
  "values": [
   {
    "sigma": null,
    "sigma_basis": "not printed",
    "budget": {
     "sigma_printed": null,
     "sigma_reading": 5e-05,
     "sigma_reading_mu_J_per_mol": 7.335204,
     "sigma_method": 0.006816,
     "sigma_method_mu_J_per_mol": 999.934967,
     "sigma_composition": null,
     "sigma_scatter": null,
     "sigma_conversion": null,
     "sigma_effective": 0.006816,
     "sigma_effective_mu_J_per_mol": 999.934967,
     "method_class": "model_calculated",
     "method_basis": "prior",
     "method_n_pairs": 73,
     "method_entry": "model/ACTIVITY"
    },
    "sigma_effective_used": 999.934967,
    "weight_per_value_equivalent": 0.500033,
    "weight_used": 0.500033
   }
  ]
 },
 "orchid_reference_state": {
  "element": "ZR",
  "phase": "LIQUID",
  "basis": "printed",
  "quote": "Comparison of the measured [12] and present calculated activities of the components in the Cu-Zr melt (reference states: liquid pure components)",
  "where": "table 3 caption, p. 7",
  "record_reference_state_agrees": false,
  "written_before_audit": [
   "HCP_A3"
  ]
 },
 "orchid_weight_floor": {
  "superseded": "superseded on 2026-10-24 (PI decision): the dataset weight now follows sigma_effective of the published uncertainty budget (method-class floors calibrated from ORCHID, never below ESPEI's experimental default) by default, so no opt-in is needed; this block keeps the former optional suggestion (sigma floor = ESPEI's default) for comparison only",
  "suggested_weight": 1.0,
  "weight_before_2026_10_24": 1.0,
  "weight_written": 0.500033,
  "sigma_floor": 500.0,
  "sigma_floor_unit": "J/mol",
  "rule": "former optional minimum-sigma policy (E6, superseded): sigma_eff = max(sigma, sigma_floor) with sigma_floor = ESPEI's experimental default for the property (500 J/mol for enthalpies and for the chemical potential of activities, 0.2 J/mol/K for entropies and heat capacities); suggested_weight = min(weight, 1). The printed sigma is unchanged (orchid_uncertainty); use suggested_weight when printed sigmas are much smaller than the scatter between sources (e.g. formation enthalpies printed with +-80 J/mol-atom while other measurements differ by 1-2 kJ/mol-atom)"
 },
 "orchid_phase_assignment": {
  "phases": [
   "LIQUID"
  ],
  "basis": {
   "printed_labels": 1
  },
  "rule": "tools/phase_rule.py; README.md, 'Phase assignment'"
 },
 "orchid_certification": {
  "basis": "pycalphad_invariant_agreement",
  "all_values_certified": false,
  "n_certified": 0,
  "values": [
   {
    "id": "ORC-AQ7AOTMQZL.4d7b93",
    "espei_certified": false,
    "calphad_check": "not_available"
   }
  ]
 }
}
