Repository: orchid-calphad/orchid-examples

# Quickstart: one system from the ORCHID release to ESPEI

`quickstart.ipynb` (executed, outputs saved) shows the basic moves on Cu–Zr:

1. query a system from the Parquet release (`parquet/literature_values.parquet`);
2. filter values by `accepted`, `evidence_class` and `reader_agreement`;
3. plot experimental against DFT formation enthalpies (`parquet/dft_parity.parquet`, Materials Project and OQMD);
4. export the ESPEI datasets of one description (`espei/`, CuZr-94Zen-LB, experimental and invariant tables, no
   single-reader datasets) with an ESPEI input skeleton, and check them with ESPEI's `load_datasets`.

File: quickstart/sample-release/espei/model/CU-ZR/CuZr-06Wan.acr_zr-model-23.json
{
 "components": [
  "CU",
  "VA",
  "ZR"
 ],
 "phases": [
  "LIQUID"
 ],
 "conditions": {
  "P": 101325,
  "T": 1273.0,
  "X_ZR": [
   0.538
  ]
 },
 "output": "ACR_ZR",
 "values": [
  [
   [
    0.18
   ]
  ]
 ],
 "reference": "Wang 2006, doi:10.1016/j.calphad.2006.06.002",
 "tags": [
  "model_value",
  "evidence_class:model",
  "thermochemical_table",
  "model",
  "orchid"
 ],
 "comment": "ORCHID literature values, Version 1, machine-extracted. Evidence class: model. ORCHID observation ids (orchid-literature `id`, one per value, in value order): ORC-LD7CL5LFCB.2bb348",
 "reference_state": {
  "phases": [
   "LIQUID"
  ],
  "conditions": {
   "P": 101325,
   "T": 1273.0,
   "X_ZR": 1.0
  }
 },
 "orchid_model_evidence": {
  "tdb": {
   "name": "CuZr-06Wan.tdb",
   "path": "databases/sgte-binary/CuZr-06Wan.tdb",
   "sha256": "0b76f1913f8d39fa69f11add8eae6284fd94558fd75693cfa7835c75204896d4",
   "catalog_entry": {
    "name": "CuZr-06Wan.tdb",
    "tier": "bundled",
    "license": "CC BY 4.0",
    "source_url": "https://doi.org/10.1016/j.calphad.2025.102833"
   }
  },
  "link_basis": "reporting_paper_own_model (TDB header cites this paper)",
  "model_citation": {
   "source": "source:doi:10-1016-j-calphad-2006-06-002",
   "doi": "10.1016/j.calphad.2006.06.002",
   "citation": {
    "authors": "see doi",
    "title": "N. Wang, C. Li, Z. Du, F. Wang, W. Zhang, Calphad, 30, 461-69(2006).",
    "year": "2006"
   }
  },
  "model_reproduction": null
 },
 "weight": 0.499891,
 "bibtex": "wang2006_b1921d",
 "orchid": {
  "status": "Version 1, machine-extracted",
  "evidence_class": "model",
  "observations": [
   {
    "id": "ORC-LD7CL5LFCB.2bb348",
    "reader_agreement": "multi_reader",
    "paper": "doi:10.1016/j.calphad.2006.06.002",
    "measured_in": "doi:10.1016/j.calphad.2006.06.002",
    "also_read_as": [
     "ORC-LD7CL5LFCB.2bb348"
    ]
   }
  ],
  "papers": [
   "doi:10.1016/j.calphad.2006.06.002"
  ],
  "dois": [
   "10.1016/j.calphad.2006.06.002"
  ],
  "source_dataset": "db-v2.1/general/espei-model/CuZr-06Wan/acr_zr-model-23.json",
  "values_dropped": 1
 },
 "orchid_uncertainty": {
  "unit": "1 (activity)",
  "default_sigma": {
   "value": 500.0,
   "name": "ESPEI experimental default sigma_ACR = 500 J/mol"
  },
  "weight_rule": "dataset weight = ESPEI experimental default sigma_ACR = 500 J/mol / median sigma_effective of the dataset's values (uncertainty budget of the published values: max(printed, reading, method floor) with composition / conversion in quadrature, group scatter when larger; activities: sigma_mu = R T sigma_a / a); ESPEI 0.9.1 equilibrium/activity data take one weight per dataset; model-calculated values: sigma_method is the model class's deviation from experiment (or its prior), not a measurement uncertainty; exclude them with the `model` tag if you prefer",
  "sigma_rule": "sigma_effective = max(sqrt(max(printed, reading, method)^2 + composition^2 + conversion^2), scatter) (literature release `uncertainty_budget`; components kept per value in `budget`)",
  "values": [
   {
    "sigma": null,
    "sigma_basis": "not printed",
    "budget": {
     "sigma_printed": null,
     "sigma_reading": 0.005,
     "sigma_reading_mu_J_per_mol": 294.008636,
     "sigma_method": 0.01701,
     "sigma_method_mu_J_per_mol": 1000.217381,
     "sigma_composition": null,
     "sigma_scatter": null,
     "sigma_conversion": null,
     "sigma_effective": 0.01701,
     "sigma_effective_mu_J_per_mol": 1000.217381,
     "method_class": "model_calculated",
     "method_basis": "prior",
     "method_n_pairs": 73,
     "method_entry": "model/ACTIVITY"
    },
    "sigma_effective_used": 1000.217381,
    "weight_per_value_equivalent": 0.499891,
    "weight_used": 0.499891
   }
  ]
 },
 "orchid_reference_state": {
  "element": "ZR",
  "phase": "LIQUID",
  "basis": "printed",
  "quote": "Comparison of the measured [12] and present calculated activities of the components in the Cu-Zr melt (reference states: liquid pure components)",
  "where": "table 3 caption, p. 7",
  "record_reference_state_agrees": false,
  "written_before_audit": [
   "HCP_A3"
  ]
 },
 "orchid_weight_floor": {
  "superseded": "superseded on 2026-10-24 (PI decision): the dataset weight now follows sigma_effective of the published uncertainty budget (method-class floors calibrated from ORCHID, never below ESPEI's experimental default) by default, so no opt-in is needed; this block keeps the former optional suggestion (sigma floor = ESPEI's default) for comparison only",
  "suggested_weight": 1.0,
  "weight_before_2026_10_24": 1.0,
  "weight_written": 0.499891,
  "sigma_floor": 500.0,
  "sigma_floor_unit": "J/mol",
  "rule": "former optional minimum-sigma policy (E6, superseded): sigma_eff = max(sigma, sigma_floor) with sigma_floor = ESPEI's experimental default for the property (500 J/mol for enthalpies and for the chemical potential of activities, 0.2 J/mol/K for entropies and heat capacities); suggested_weight = min(weight, 1). The printed sigma is unchanged (orchid_uncertainty); use suggested_weight when printed sigmas are much smaller than the scatter between sources (e.g. formation enthalpies printed with +-80 J/mol-atom while other measurements differ by 1-2 kJ/mol-atom)"
 },
 "orchid_phase_assignment": {
  "phases": [
   "LIQUID"
  ],
  "basis": {
   "printed_labels": 1
  },
  "rule": "tools/phase_rule.py; README.md, 'Phase assignment'"
 },
 "orchid_certification": {
  "basis": "pycalphad_invariant_agreement",
  "all_values_certified": false,
  "n_certified": 0,
  "values": [
   {
    "id": "ORC-LD7CL5LFCB.2bb348",
    "espei_certified": false,
    "calphad_check": "not_available"
   }
  ]
 }
}

File: quickstart/sample-release/espei/model/CU-ZR/CuZr-06Wan.acr_zr-model-25.json
{
 "components": [
  "CU",
  "VA",
  "ZR"
 ],
 "phases": [
  "LIQUID"
 ],
 "conditions": {
  "P": 101325,
  "T": 1453.0,
  "X_ZR": [
   0.629
  ]
 },
 "output": "ACR_ZR",
 "values": [
  [
   [
    0.382
   ]
  ]
 ],
 "reference": "Wang 2006, doi:10.1016/j.calphad.2006.06.002",
 "tags": [
  "model_value",
  "evidence_class:model",
  "thermochemical_table",
  "model",
  "orchid"
 ],
 "comment": "ORCHID literature values, Version 1, machine-extracted. Evidence class: model. ORCHID observation ids (orchid-literature `id`, one per value, in value order): ORC-KZD6YH2VDP.54cb32",
 "reference_state": {
  "phases": [
   "LIQUID"
  ],
  "conditions": {
   "P": 101325,
   "T": 1453.0,
   "X_ZR": 1.0
  }
 },
 "orchid_model_evidence": {
  "tdb": {
   "name": "CuZr-06Wan.tdb",
   "path": "databases/sgte-binary/CuZr-06Wan.tdb",
   "sha256": "0b76f1913f8d39fa69f11add8eae6284fd94558fd75693cfa7835c75204896d4",
   "catalog_entry": {
    "name": "CuZr-06Wan.tdb",
    "tier": "bundled",
    "license": "CC BY 4.0",
    "source_url": "https://doi.org/10.1016/j.calphad.2025.102833"
   }
  },
  "link_basis": "reporting_paper_own_model (TDB header cites this paper)",
  "model_citation": {
   "source": "source:doi:10-1016-j-calphad-2006-06-002",
   "doi": "10.1016/j.calphad.2006.06.002",
   "citation": {
    "authors": "see doi",
    "title": "N. Wang, C. Li, Z. Du, F. Wang, W. Zhang, Calphad, 30, 461-69(2006).",
    "year": "2006"
   }
  },
  "model_reproduction": null
 },
 "weight": 0.500002,
 "bibtex": "wang2006_b1921d",
 "orchid": {
  "status": "Version 1, machine-extracted",
  "evidence_class": "model",
  "observations": [
   {
    "id": "ORC-KZD6YH2VDP.54cb32",
    "reader_agreement": "multi_reader",
    "paper": "doi:10.1016/j.calphad.2006.06.002",
    "measured_in": "doi:10.1016/j.calphad.2006.06.002",
    "also_read_as": [
     "ORC-KZD6YH2VDP.54cb32"
    ]
   }
  ],
  "papers": [
   "doi:10.1016/j.calphad.2006.06.002"
  ],
  "dois": [
   "10.1016/j.calphad.2006.06.002"
  ],
  "source_dataset": "db-v2.1/general/espei-model/CuZr-06Wan/acr_zr-model-25.json",
  "values_dropped": 1
 },
 "orchid_uncertainty": {
  "unit": "1 (activity)",
  "default_sigma": {
   "value": 500.0,
   "name": "ESPEI experimental default sigma_ACR = 500 J/mol"
  },
  "weight_rule": "dataset weight = ESPEI experimental default sigma_ACR = 500 J/mol / median sigma_effective of the dataset's values (uncertainty budget of the published values: max(printed, reading, method floor) with composition / conversion in quadrature, group scatter when larger; activities: sigma_mu = R T sigma_a / a); ESPEI 0.9.1 equilibrium/activity data take one weight per dataset; model-calculated values: sigma_method is the model class's deviation from experiment (or its prior), not a measurement uncertainty; exclude them with the `model` tag if you prefer",
  "sigma_rule": "sigma_effective = max(sqrt(max(printed, reading, method)^2 + composition^2 + conversion^2), scatter) (literature release `uncertainty_budget`; components kept per value in `budget`)",
  "values": [
   {
    "sigma": null,
    "sigma_basis": "not printed",
    "budget": {
     "sigma_printed": null,
     "sigma_reading": 0.0005,
     "sigma_reading_mu_J_per_mol": 15.812715,
     "sigma_method": 0.03162,
     "sigma_method_mu_J_per_mol": 999.99609,
     "sigma_composition": null,
     "sigma_scatter": null,
     "sigma_conversion": null,
     "sigma_effective": 0.03162,
     "sigma_effective_mu_J_per_mol": 999.99609,
     "method_class": "model_calculated",
     "method_basis": "prior",
     "method_n_pairs": 73,
     "method_entry": "model/ACTIVITY"
    },
    "sigma_effective_used": 999.99609,
    "weight_per_value_equivalent": 0.500002,
    "weight_used": 0.500002
   }
  ]
 },
 "orchid_reference_state": {
  "element": "ZR",
  "phase": "LIQUID",
  "basis": "printed",
  "quote": "Comparison of the measured [12] and present calculated activities of the components in the Cu-Zr melt (reference states: liquid pure components)",
  "where": "table 3 caption, p. 7",
  "record_reference_state_agrees": false,
  "written_before_audit": [
   "HCP_A3"
  ]
 },
 "orchid_weight_floor": {
  "superseded": "superseded on 2026-10-24 (PI decision): the dataset weight now follows sigma_effective of the published uncertainty budget (method-class floors calibrated from ORCHID, never below ESPEI's experimental default) by default, so no opt-in is needed; this block keeps the former optional suggestion (sigma floor = ESPEI's default) for comparison only",
  "suggested_weight": 1.0,
  "weight_before_2026_10_24": 1.0,
  "weight_written": 0.500002,
  "sigma_floor": 500.0,
  "sigma_floor_unit": "J/mol",
  "rule": "former optional minimum-sigma policy (E6, superseded): sigma_eff = max(sigma, sigma_floor) with sigma_floor = ESPEI's experimental default for the property (500 J/mol for enthalpies and for the chemical potential of activities, 0.2 J/mol/K for entropies and heat capacities); suggested_weight = min(weight, 1). The printed sigma is unchanged (orchid_uncertainty); use suggested_weight when printed sigmas are much smaller than the scatter between sources (e.g. formation enthalpies printed with +-80 J/mol-atom while other measurements differ by 1-2 kJ/mol-atom)"
 },
 "orchid_phase_assignment": {
  "phases": [
   "LIQUID"
  ],
  "basis": {
   "printed_labels": 1
  },
  "rule": "tools/phase_rule.py; README.md, 'Phase assignment'"
 },
 "orchid_certification": {
  "basis": "pycalphad_invariant_agreement",
  "all_values_certified": false,
  "n_certified": 0,
  "values": [
   {
    "id": "ORC-KZD6YH2VDP.54cb32",
    "espei_certified": false,
    "calphad_check": "not_available"
   }
  ]
 }
}

File: quickstart/sample-release/espei/model/CU-ZR/CuZr-06Wan.acr_zr-model-27.json
{
 "components": [
  "CU",
  "VA",
  "ZR"
 ],
 "phases": [
  "LIQUID"
 ],
 "conditions": {
  "P": 101325,
  "T": 1304.0,
  "X_ZR": [
   0.66
  ]
 },
 "output": "ACR_ZR",
 "values": [
  [
   [
    0.437
   ]
  ]
 ],
 "reference": "Wang 2006, doi:10.1016/j.calphad.2006.06.002",
 "tags": [
  "model_value",
  "evidence_class:model",
  "thermochemical_table",
  "model",
  "orchid"
 ],
 "comment": "ORCHID literature values, Version 1, machine-extracted. Evidence class: model. ORCHID observation ids (orchid-literature `id`, one per value, in value order): ORC-Q77DLAE7GB.2ea175",
 "reference_state": {
  "phases": [
   "LIQUID"
  ],
  "conditions": {
   "P": 101325,
   "T": 1304.0,
   "X_ZR": 1.0
  }
 },
 "orchid_model_evidence": {
  "tdb": {
   "name": "CuZr-06Wan.tdb",
   "path": "databases/sgte-binary/CuZr-06Wan.tdb",
   "sha256": "0b76f1913f8d39fa69f11add8eae6284fd94558fd75693cfa7835c75204896d4",
   "catalog_entry": {
    "name": "CuZr-06Wan.tdb",
    "tier": "bundled",
    "license": "CC BY 4.0",
    "source_url": "https://doi.org/10.1016/j.calphad.2025.102833"
   }
  },
  "link_basis": "reporting_paper_own_model (TDB header cites this paper)",
  "model_citation": {
   "source": "source:doi:10-1016-j-calphad-2006-06-002",
   "doi": "10.1016/j.calphad.2006.06.002",
   "citation": {
    "authors": "see doi",
    "title": "N. Wang, C. Li, Z. Du, F. Wang, W. Zhang, Calphad, 30, 461-69(2006).",
    "year": "2006"
   }
  },
  "model_reproduction": null
 },
 "weight": 0.49995,
 "bibtex": "wang2006_b1921d",
 "orchid": {
  "status": "Version 1, machine-extracted",
  "evidence_class": "model",
  "observations": [
   {
    "id": "ORC-Q77DLAE7GB.2ea175",
    "reader_agreement": "multi_reader",
    "paper": "doi:10.1016/j.calphad.2006.06.002",
    "measured_in": "doi:10.1016/j.calphad.2006.06.002",
    "also_read_as": [
     "ORC-Q77DLAE7GB.2ea175"
    ]
   }
  ],
  "papers": [
   "doi:10.1016/j.calphad.2006.06.002"
  ],
  "dois": [
   "10.1016/j.calphad.2006.06.002"
  ],
  "source_dataset": "db-v2.1/general/espei-model/CuZr-06Wan/acr_zr-model-27.json",
  "values_dropped": 1
 },
 "orchid_uncertainty": {
  "unit": "1 (activity)",
  "default_sigma": {
   "value": 500.0,
   "name": "ESPEI experimental default sigma_ACR = 500 J/mol"
  },
  "weight_rule": "dataset weight = ESPEI experimental default sigma_ACR = 500 J/mol / median sigma_effective of the dataset's values (uncertainty budget of the published values: max(printed, reading, method floor) with composition / conversion in quadrature, group scatter when larger; activities: sigma_mu = R T sigma_a / a); ESPEI 0.9.1 equilibrium/activity data take one weight per dataset; model-calculated values: sigma_method is the model class's deviation from experiment (or its prior), not a measurement uncertainty; exclude them with the `model` tag if you prefer",
  "sigma_rule": "sigma_effective = max(sqrt(max(printed, reading, method)^2 + composition^2 + conversion^2), scatter) (literature release `uncertainty_budget`; components kept per value in `budget`)",
  "values": [
   {
    "sigma": null,
    "sigma_basis": "not printed",
    "budget": {
     "sigma_printed": null,
     "sigma_reading": 0.0005,
     "sigma_reading_mu_J_per_mol": 12.405102,
     "sigma_method": 0.04031,
     "sigma_method_mu_J_per_mol": 1000.099333,
     "sigma_composition": null,
     "sigma_scatter": null,
     "sigma_conversion": null,
     "sigma_effective": 0.04031,
     "sigma_effective_mu_J_per_mol": 1000.099333,
     "method_class": "model_calculated",
     "method_basis": "prior",
     "method_n_pairs": 73,
     "method_entry": "model/ACTIVITY"
    },
    "sigma_effective_used": 1000.099333,
    "weight_per_value_equivalent": 0.49995,
    "weight_used": 0.49995
   }
  ]
 },
 "orchid_reference_state": {
  "element": "ZR",
  "phase": "LIQUID",
  "basis": "printed",
  "quote": "Comparison of the measured [12] and present calculated activities of the components in the Cu-Zr melt (reference states: liquid pure components)",
  "where": "table 3 caption, p. 7",
  "record_reference_state_agrees": false,
  "written_before_audit": [
   "HCP_A3"
  ]
 },
 "orchid_weight_floor": {
  "superseded": "superseded on 2026-10-24 (PI decision): the dataset weight now follows sigma_effective of the published uncertainty budget (method-class floors calibrated from ORCHID, never below ESPEI's experimental default) by default, so no opt-in is needed; this block keeps the former optional suggestion (sigma floor = ESPEI's default) for comparison only",
  "suggested_weight": 1.0,
  "weight_before_2026_10_24": 1.0,
  "weight_written": 0.49995,
  "sigma_floor": 500.0,
  "sigma_floor_unit": "J/mol",
  "rule": "former optional minimum-sigma policy (E6, superseded): sigma_eff = max(sigma, sigma_floor) with sigma_floor = ESPEI's experimental default for the property (500 J/mol for enthalpies and for the chemical potential of activities, 0.2 J/mol/K for entropies and heat capacities); suggested_weight = min(weight, 1). The printed sigma is unchanged (orchid_uncertainty); use suggested_weight when printed sigmas are much smaller than the scatter between sources (e.g. formation enthalpies printed with +-80 J/mol-atom while other measurements differ by 1-2 kJ/mol-atom)"
 },
 "orchid_phase_assignment": {
  "phases": [
   "LIQUID"
  ],
  "basis": {
   "printed_labels": 1
  },
  "rule": "tools/phase_rule.py; README.md, 'Phase assignment'"
 },
 "orchid_certification": {
  "basis": "pycalphad_invariant_agreement",
  "all_values_certified": false,
  "n_certified": 0,
  "values": [
   {
    "id": "ORC-Q77DLAE7GB.2ea175",
    "espei_certified": false,
    "calphad_check": "not_available"
   }
  ]
 }
}

File: quickstart/sample-release/espei/model/CU-ZR/CuZr-06Wan.acr_zr-model-29.json
{
 "components": [
  "CU",
  "VA",
  "ZR"
 ],
 "phases": [
  "LIQUID"
 ],
 "conditions": {
  "P": 101325,
  "T": 1773.0,
  "X_ZR": [
   0.797
  ]
 },
 "output": "ACR_ZR",
 "values": [
  [
   [
    0.769
   ]
  ]
 ],
 "reference": "Wang 2006, doi:10.1016/j.calphad.2006.06.002",
 "tags": [
  "model_value",
  "evidence_class:model",
  "thermochemical_table",
  "model",
  "orchid"
 ],
 "comment": "ORCHID literature values, Version 1, machine-extracted. Evidence class: model. ORCHID observation ids (orchid-literature `id`, one per value, in value order): ORC-HK3UZCOV44.557d70",
 "reference_state": {
  "phases": [
   "LIQUID"
  ],
  "conditions": {
   "P": 101325,
   "T": 1773.0,
   "X_ZR": 1.0
  }
 },
 "orchid_model_evidence": {
  "tdb": {
   "name": "CuZr-06Wan.tdb",
   "path": "databases/sgte-binary/CuZr-06Wan.tdb",
   "sha256": "0b76f1913f8d39fa69f11add8eae6284fd94558fd75693cfa7835c75204896d4",
   "catalog_entry": {
    "name": "CuZr-06Wan.tdb",
    "tier": "bundled",
    "license": "CC BY 4.0",
    "source_url": "https://doi.org/10.1016/j.calphad.2025.102833"
   }
  },
  "link_basis": "reporting_paper_own_model (TDB header cites this paper)",
  "model_citation": {
   "source": "source:doi:10-1016-j-calphad-2006-06-002",
   "doi": "10.1016/j.calphad.2006.06.002",
   "citation": {
    "authors": "see doi",
    "title": "N. Wang, C. Li, Z. Du, F. Wang, W. Zhang, Calphad, 30, 461-69(2006).",
    "year": "2006"
   }
  },
  "model_reproduction": null
 },
 "weight": 0.499957,
 "bibtex": "wang2006_b1921d",
 "orchid": {
  "status": "Version 1, machine-extracted",
  "evidence_class": "model",
  "observations": [
   {
    "id": "ORC-HK3UZCOV44.557d70",
    "reader_agreement": "multi_reader",
    "paper": "doi:10.1016/j.calphad.2006.06.002",
    "measured_in": "doi:10.1016/j.calphad.2006.06.002",
    "also_read_as": [
     "ORC-HK3UZCOV44.557d70"
    ]
   }
  ],
  "papers": [
   "doi:10.1016/j.calphad.2006.06.002"
  ],
  "dois": [
   "10.1016/j.calphad.2006.06.002"
  ],
  "source_dataset": "db-v2.1/general/espei-model/CuZr-06Wan/acr_zr-model-29.json",
  "values_dropped": 1
 },
 "orchid_uncertainty": {
  "unit": "1 (activity)",
  "default_sigma": {
   "value": 500.0,
   "name": "ESPEI experimental default sigma_ACR = 500 J/mol"
  },
  "weight_rule": "dataset weight = ESPEI experimental default sigma_ACR = 500 J/mol / median sigma_effective of the dataset's values (uncertainty budget of the published values: max(printed, reading, method floor) with composition / conversion in quadrature, group scatter when larger; activities: sigma_mu = R T sigma_a / a); ESPEI 0.9.1 equilibrium/activity data take one weight per dataset; model-calculated values: sigma_method is the model class's deviation from experiment (or its prior), not a measurement uncertainty; exclude them with the `model` tag if you prefer",
  "sigma_rule": "sigma_effective = max(sqrt(max(printed, reading, method)^2 + composition^2 + conversion^2), scatter) (literature release `uncertainty_budget`; components kept per value in `budget`)",
  "values": [
   {
    "sigma": null,
    "sigma_basis": "not printed",
    "budget": {
     "sigma_printed": null,
     "sigma_reading": 0.0005,
     "sigma_reading_mu_J_per_mol": 9.584878,
     "sigma_method": 0.05217,
     "sigma_method_mu_J_per_mol": 1000.086161,
     "sigma_composition": null,
     "sigma_scatter": null,
     "sigma_conversion": null,
     "sigma_effective": 0.05217,
     "sigma_effective_mu_J_per_mol": 1000.086161,
     "method_class": "model_calculated",
     "method_basis": "prior",
     "method_n_pairs": 73,
     "method_entry": "model/ACTIVITY"
    },
    "sigma_effective_used": 1000.086161,
    "weight_per_value_equivalent": 0.499957,
    "weight_used": 0.499957
   }
  ]
 },
 "orchid_reference_state": {
  "element": "ZR",
  "phase": "LIQUID",
  "basis": "printed",
  "quote": "Comparison of the measured [12] and present calculated activities of the components in the Cu-Zr melt (reference states: liquid pure components)",
  "where": "table 3 caption, p. 7",
  "record_reference_state_agrees": false,
  "written_before_audit": [
   "HCP_A3"
  ]
 },
 "orchid_weight_floor": {
  "superseded": "superseded on 2026-10-24 (PI decision): the dataset weight now follows sigma_effective of the published uncertainty budget (method-class floors calibrated from ORCHID, never below ESPEI's experimental default) by default, so no opt-in is needed; this block keeps the former optional suggestion (sigma floor = ESPEI's default) for comparison only",
  "suggested_weight": 1.0,
  "weight_before_2026_10_24": 1.0,
  "weight_written": 0.499957,
  "sigma_floor": 500.0,
  "sigma_floor_unit": "J/mol",
  "rule": "former optional minimum-sigma policy (E6, superseded): sigma_eff = max(sigma, sigma_floor) with sigma_floor = ESPEI's experimental default for the property (500 J/mol for enthalpies and for the chemical potential of activities, 0.2 J/mol/K for entropies and heat capacities); suggested_weight = min(weight, 1). The printed sigma is unchanged (orchid_uncertainty); use suggested_weight when printed sigmas are much smaller than the scatter between sources (e.g. formation enthalpies printed with +-80 J/mol-atom while other measurements differ by 1-2 kJ/mol-atom)"
 },
 "orchid_phase_assignment": {
  "phases": [
   "LIQUID"
  ],
  "basis": {
   "printed_labels": 1
  },
  "rule": "tools/phase_rule.py; README.md, 'Phase assignment'"
 },
 "orchid_certification": {
  "basis": "pycalphad_invariant_agreement",
  "all_values_certified": false,
  "n_certified": 0,
  "values": [
   {
    "id": "ORC-HK3UZCOV44.557d70",
    "espei_certified": false,
    "calphad_check": "not_available"
   }
  ]
 }
}

File: quickstart/sample-release/espei/model/CU-ZR/CuZr-06Wan.acr_zr-model-31.json
{
 "components": [
  "CU",
  "VA",
  "ZR"
 ],
 "phases": [
  "LIQUID"
 ],
 "conditions": {
  "P": 101325,
  "T": 1823.0,
  "X_ZR": [
   0.85
  ]
 },
 "output": "ACR_ZR",
 "values": [
  [
   [
    0.85
   ]
  ]
 ],
 "reference": "Wang 2006, doi:10.1016/j.calphad.2006.06.002",
 "tags": [
  "model_value",
  "evidence_class:model",
  "thermochemical_table",
  "model",
  "orchid"
 ],
 "comment": "ORCHID literature values, Version 1, machine-extracted. Evidence class: model. ORCHID observation ids (orchid-literature `id`, one per value, in value order): ORC-53NFUIBR57.c4014e",
 "reference_state": {
  "phases": [
   "LIQUID"
  ],
  "conditions": {
   "P": 101325,
   "T": 1823.0,
   "X_ZR": 1.0
  }
 },
 "orchid_model_evidence": {
  "tdb": {
   "name": "CuZr-06Wan.tdb",
   "path": "databases/sgte-binary/CuZr-06Wan.tdb",
   "sha256": "0b76f1913f8d39fa69f11add8eae6284fd94558fd75693cfa7835c75204896d4",
   "catalog_entry": {
    "name": "CuZr-06Wan.tdb",
    "tier": "bundled",
    "license": "CC BY 4.0",
    "source_url": "https://doi.org/10.1016/j.calphad.2025.102833"
   }
  },
  "link_basis": "reporting_paper_own_model (TDB header cites this paper)",
  "model_citation": {
   "source": "source:doi:10-1016-j-calphad-2006-06-002",
   "doi": "10.1016/j.calphad.2006.06.002",
   "citation": {
    "authors": "see doi",
    "title": "N. Wang, C. Li, Z. Du, F. Wang, W. Zhang, Calphad, 30, 461-69(2006).",
    "year": "2006"
   }
  },
  "model_reproduction": null
 },
 "weight": 0.499989,
 "bibtex": "wang2006_b1921d",
 "orchid": {
  "status": "Version 1, machine-extracted",
  "evidence_class": "model",
  "observations": [
   {
    "id": "ORC-53NFUIBR57.c4014e",
    "reader_agreement": "multi_reader",
    "paper": "doi:10.1016/j.calphad.2006.06.002",
    "measured_in": "doi:10.1016/j.calphad.2006.06.002",
    "also_read_as": [
     "ORC-53NFUIBR57.c4014e"
    ]
   }
  ],
  "papers": [
   "doi:10.1016/j.calphad.2006.06.002"
  ],
  "dois": [
   "10.1016/j.calphad.2006.06.002"
  ],
  "source_dataset": "db-v2.1/general/espei-model/CuZr-06Wan/acr_zr-model-31.json",
  "values_dropped": 1
 },
 "orchid_uncertainty": {
  "unit": "1 (activity)",
  "default_sigma": {
   "value": 500.0,
   "name": "ESPEI experimental default sigma_ACR = 500 J/mol"
  },
  "weight_rule": "dataset weight = ESPEI experimental default sigma_ACR = 500 J/mol / median sigma_effective of the dataset's values (uncertainty budget of the published values: max(printed, reading, method floor) with composition / conversion in quadrature, group scatter when larger; activities: sigma_mu = R T sigma_a / a); ESPEI 0.9.1 equilibrium/activity data take one weight per dataset; model-calculated values: sigma_method is the model class's deviation from experiment (or its prior), not a measurement uncertainty; exclude them with the `model` tag if you prefer",
  "sigma_rule": "sigma_effective = max(sqrt(max(printed, reading, method)^2 + composition^2 + conversion^2), scatter) (literature release `uncertainty_budget`; components kept per value in `budget`)",
  "values": [
   {
    "sigma": null,
    "sigma_basis": "not printed",
    "budget": {
     "sigma_printed": null,
     "sigma_reading": 0.005,
     "sigma_reading_mu_J_per_mol": 89.160384,
     "sigma_method": 0.05608,
     "sigma_method_mu_J_per_mol": 1000.022872,
     "sigma_composition": null,
     "sigma_scatter": null,
     "sigma_conversion": null,
     "sigma_effective": 0.05608,
     "sigma_effective_mu_J_per_mol": 1000.022872,
     "method_class": "model_calculated",
     "method_basis": "prior",
     "method_n_pairs": 73,
     "method_entry": "model/ACTIVITY"
    },
    "sigma_effective_used": 1000.022872,
    "weight_per_value_equivalent": 0.499989,
    "weight_used": 0.499989
   }
  ]
 },
 "orchid_reference_state": {
  "element": "ZR",
  "phase": "LIQUID",
  "basis": "printed",
  "quote": "Comparison of the measured [12] and present calculated activities of the components in the Cu-Zr melt (reference states: liquid pure components)",
  "where": "table 3 caption, p. 7",
  "record_reference_state_agrees": false,
  "written_before_audit": [
   "HCP_A3"
  ]
 },
 "orchid_weight_floor": {
  "superseded": "superseded on 2026-10-24 (PI decision): the dataset weight now follows sigma_effective of the published uncertainty budget (method-class floors calibrated from ORCHID, never below ESPEI's experimental default) by default, so no opt-in is needed; this block keeps the former optional suggestion (sigma floor = ESPEI's default) for comparison only",
  "suggested_weight": 1.0,
  "weight_before_2026_10_24": 1.0,
  "weight_written": 0.499989,
  "sigma_floor": 500.0,
  "sigma_floor_unit": "J/mol",
  "rule": "former optional minimum-sigma policy (E6, superseded): sigma_eff = max(sigma, sigma_floor) with sigma_floor = ESPEI's experimental default for the property (500 J/mol for enthalpies and for the chemical potential of activities, 0.2 J/mol/K for entropies and heat capacities); suggested_weight = min(weight, 1). The printed sigma is unchanged (orchid_uncertainty); use suggested_weight when printed sigmas are much smaller than the scatter between sources (e.g. formation enthalpies printed with +-80 J/mol-atom while other measurements differ by 1-2 kJ/mol-atom)"
 },
 "orchid_phase_assignment": {
  "phases": [
   "LIQUID"
  ],
  "basis": {
   "printed_labels": 1
  },
  "rule": "tools/phase_rule.py; README.md, 'Phase assignment'"
 },
 "orchid_certification": {
  "basis": "pycalphad_invariant_agreement",
  "all_values_certified": false,
  "n_certified": 0,
  "values": [
   {
    "id": "ORC-53NFUIBR57.c4014e",
    "espei_certified": false,
    "calphad_check": "not_available"
   }
  ]
 }
}

File: quickstart/sample-release/espei/model/CU-ZR/CuZr-85Sau.zpf-model-00.json
{
 "components": [
  "CU",
  "VA",
  "ZR"
 ],
 "phases": [
  "CUZR2",
  "CUZR_B2",
  "LIQUID"
 ],
 "conditions": {
  "P": 101325,
  "T": [
   1201.0,
   1284.0
  ]
 },
 "output": "ZPF",
 "values": [
  [
   [
    "LIQUID",
    [
     "ZR"
    ],
    [
     0.5
    ]
   ],
   [
    "CUZR_B2",
    [
     "ZR"
    ],
    [
     null
    ]
   ]
  ],
  [
   [
    "LIQUID",
    [
     "ZR"
    ],
    [
     0.666667
    ]
   ],
   [
    "CUZR2",
    [
     "ZR"
    ],
    [
     null
    ]
   ]
  ]
 ],
 "reference": "Saunders 1985, doi:10.1016/0364-5916(85)90001-x",
 "tags": [
  "model_value",
  "evidence_class:model",
  "phase_compositions_table",
  "model",
  "orchid"
 ],
 "comment": "ORCHID literature values, Version 1, machine-extracted. Evidence class: model. ORCHID observation ids (orchid-literature `id`, one per value, in value order): ORC-6LMUIXXZOC ORC-QPXDQVRMEK",
 "orchid_model_evidence": {
  "tdb": {
   "name": "CuZr-85Sau.tdb",
   "path": "databases/sgte-binary/CuZr-85Sau.tdb",
   "sha256": "0777f6451f7bea94535c0ad513c8fb43cf1670b372be48f60782b8c18b598440",
   "catalog_entry": {
    "name": "CuZr-85Sau.tdb",
    "tier": "bundled",
    "license": "CC BY 4.0",
    "source_url": "https://doi.org/10.1016/j.calphad.2025.102833"
   }
  },
  "link_basis": "reporting_paper_own_model (TDB header cites this paper)",
  "model_citation": {
   "source": "source:doi:10-1016-0364-5916-85-90001-x",
   "doi": "10.1016/0364-5916(85)90001-X",
   "citation": {
    "authors": "see doi",
    "title": "N. Saunders, Calphad, 9, 297-309(1985).",
    "year": "1985"
   }
  },
  "model_reproduction": null
 },
 "bibtex": "saunders1985_d20727",
 "orchid": {
  "status": "Version 1, machine-extracted",
  "evidence_class": "model",
  "observations": [
   {
    "id": "ORC-6LMUIXXZOC",
    "reader_agreement": "multi_reader",
    "paper": "doi:10.1007/bf02647618",
    "measured_in": "doi:10.1016/0364-5916(85)90001-x"
   },
   {
    "id": "ORC-QPXDQVRMEK",
    "reader_agreement": "multi_reader",
    "paper": "doi:10.1007/bf02647618",
    "measured_in": "doi:10.1016/0364-5916(85)90001-x"
   }
  ],
  "papers": [
   "doi:10.1016/0364-5916(85)90001-x",
   "doi:10.1007/bf02647618"
  ],
  "dois": [
   "10.1007/bf02647618",
   "10.1016/0364-5916(85)90001-x"
  ],
  "source_dataset": "db-v2.1/general/espei-model/CuZr-85Sau/zpf-model-00.json",
  "values_dropped": 1
 },
 "orchid_uncertainty": {
  "unit": "K (temperature), mole fraction (composition)",
  "values": [
   {
    "sigma": null,
    "sigma_basis": "zpf (ESPEI weighs ZPF data by a driving-force tolerance, not a value sigma; no weight set)",
    "budget": {
     "temperature_K": {
      "sigma_printed": null,
      "sigma_reading": 0.5,
      "sigma_method": 5.0,
      "sigma_composition": null,
      "sigma_scatter": null,
      "sigma_conversion": null,
      "sigma_effective": 5.0,
      "method_class": "model_calculated",
      "method_basis": "prior",
      "method_n_pairs": 0,
      "method_entry": "model/T_CONDITION"
     },
     "composition_mole_fraction": {
      "sigma_printed": null,
      "sigma_reading": 0.05,
      "sigma_method": 0.005,
      "sigma_composition": null,
      "sigma_scatter": null,
      "sigma_conversion": null,
      "sigma_effective": 0.05,
      "method_class": "model_calculated",
      "method_basis": "calibrated",
      "method_n_pairs": 16679,
      "method_entry": "model/X_PHASE"
     }
    }
   },
   {
    "sigma": null,
    "sigma_basis": "zpf (ESPEI weighs ZPF data by a driving-force tolerance, not a value sigma; no weight set)",
    "budget": {
     "temperature_K": {
      "sigma_printed": null,
      "sigma_reading": 0.5,
      "sigma_method": 5.0,
      "sigma_composition": null,
      "sigma_scatter": null,
      "sigma_conversion": null,
      "sigma_effective": 5.0,
      "method_class": "model_calculated",
      "method_basis": "prior",
      "method_n_pairs": 0,
      "method_entry": "model/T_CONDITION"
     },
     "composition_mole_fraction": {
      "sigma_printed": null,
      "sigma_reading": 5e-07,
      "sigma_method": 0.005,
      "sigma_composition": null,
      "sigma_scatter": null,
      "sigma_conversion": null,
      "sigma_effective": 0.005,
      "method_class": "model_calculated",
      "method_basis": "calibrated",
      "method_n_pairs": 16679,
      "method_entry": "model/X_PHASE"
     }
    }
   }
  ],
  "weight_rule": "none: ZPF scale is ESPEI's driving-force tolerance; weight left at 1 (the temperature and composition budgets are information for the user)"
 },
 "orchid_zpf_encoding": {
  "line_compound_vertices_null": 2,
  "hyperplanes_added": 0,
  "rule": "E2: vertices of phases that are stoichiometric in the target TDB are written with composition null (ESPEI evaluates a line compound at its own formula composition; a fixed composition gives NaN in ESPEI 0.9.1 / pycalphad 0.11.2); the printed composition stays in the literature release (orchid.observations ids)"
 },
 "orchid_certification": {
  "basis": "pycalphad_invariant_agreement",
  "all_values_certified": false,
  "n_certified": 0,
  "values": [
   {
    "id": "ORC-6LMUIXXZOC",
    "espei_certified": false,
    "calphad_check": "not_available"
   },
   {
    "id": "ORC-QPXDQVRMEK",
    "espei_certified": false,
    "calphad_check": "not_available"
   }
  ]
 }
}

File: quickstart/sample-release/espei/model/CU-ZR/CuZr-94Zen-LB.zpf-model-00.json
{
 "components": [
  "CU",
  "VA",
  "ZR"
 ],
 "phases": [
  "CU10ZR7",
  "CU51ZR14",
  "CUZR2",
  "CUZR_B2",
  "LIQUID"
 ],
 "conditions": {
  "P": 101325,
  "T": [
   1386.0,
   1209.0,
   1275.0,
   1164.4
  ]
 },
 "output": "ZPF",
 "values": [
  [
   [
    "LIQUID",
    [
     "ZR"
    ],
    [
     0.215385
    ]
   ],
   [
    "CU51ZR14",
    [
     "ZR"
    ],
    [
     null
    ]
   ]
  ],
  [
   [
    "LIQUID",
    [
     "ZR"
    ],
    [
     0.5
    ]
   ],
   [
    "CUZR_B2",
    [
     "ZR"
    ],
    [
     null
    ]
   ]
  ],
  [
   [
    "LIQUID",
    [
     "ZR"
    ],
    [
     0.666667
    ]
   ],
   [
    "CUZR2",
    [
     "ZR"
    ],
    [
     null
    ]
   ]
  ],
  [
   [
    "LIQUID",
    [
     "ZR"
    ],
    [
     0.411765
    ]
   ],
   [
    "CU10ZR7",
    [
     "ZR"
    ],
    [
     null
    ]
   ]
  ]
 ],
 "reference": "Zeng 1994, doi:10.1007/bf02647618",
 "tags": [
  "model_value",
  "evidence_class:model",
  "phase_compositions_table",
  "model",
  "orchid"
 ],
 "comment": "ORCHID literature values, Version 1, machine-extracted. Evidence class: model. ORCHID observation ids (orchid-literature `id`, one per value, in value order): ORC-RK4H7GXIA5 ORC-OY5FET34H3 ORC-QZ3RAS2LAJ ORC-4JY3RAWIOY",
 "orchid_model_evidence": {
  "tdb": {
   "name": "CuZr-94Zen-LB.tdb",
   "path": "databases/sgte-binary/CuZr-94Zen-LB.tdb",
   "sha256": "4cce85fd056a6fced1c8270faca7a1d811d2f8227b305f70e0a221925bd07f69",
   "catalog_entry": {
    "name": "CuZr-94Zen-LB.tdb",
    "tier": "bundled",
    "license": "CC BY 4.0",
    "source_url": "https://doi.org/10.1016/j.calphad.2025.102833"
   }
  },
  "link_basis": "reporting_paper_own_model (TDB header cites this paper)",
  "model_citation": {
   "source": "source:doi:10-1007-bf02647618",
   "doi": "10.1007/BF02647618",
   "citation": {
    "authors": "see doi",
    "title": "K.-J. Zeng, M. Hamalainen, H.L. Lukas, J. Phase Equilib., 15, 577-83(1994).",
    "year": "1994"
   }
  },
  "model_reproduction": null
 },
 "bibtex": "zeng1994_6501e7",
 "orchid": {
  "status": "Version 1, machine-extracted",
  "evidence_class": "model",
  "observations": [
   {
    "id": "ORC-RK4H7GXIA5",
    "reader_agreement": "multi_reader",
    "paper": "doi:10.1007/bf02647618",
    "measured_in": "doi:10.1007/bf02647618"
   },
   {
    "id": "ORC-OY5FET34H3",
    "reader_agreement": "multi_reader",
    "paper": "doi:10.1007/bf02647618",
    "measured_in": "doi:10.1007/bf02647618"
   },
   {
    "id": "ORC-QZ3RAS2LAJ",
    "reader_agreement": "multi_reader",
    "paper": "doi:10.1007/bf02647618",
    "measured_in": "doi:10.1007/bf02647618"
   },
   {
    "id": "ORC-4JY3RAWIOY",
    "reader_agreement": "multi_reader",
    "paper": "doi:10.1007/bf02647618",
    "measured_in": "doi:10.1007/bf02647618"
   }
  ],
  "papers": [
   "doi:10.1007/bf02647618"
  ],
  "dois": [
   "10.1007/bf02647618"
  ],
  "source_dataset": "db-v2.1/general/espei-model/CuZr-94Zen-LB/zpf-model-00.json"
 },
 "orchid_uncertainty": {
  "unit": "K (temperature), mole fraction (composition)",
  "values": [
   {
    "sigma": null,
    "sigma_basis": "zpf (ESPEI weighs ZPF data by a driving-force tolerance, not a value sigma; no weight set)",
    "budget": {
     "temperature_K": {
      "sigma_printed": null,
      "sigma_reading": 0.5,
      "sigma_method": 5.0,
      "sigma_composition": null,
      "sigma_scatter": null,
      "sigma_conversion": null,
      "sigma_effective": 5.0,
      "method_class": "model_calculated",
      "method_basis": "prior",
      "method_n_pairs": 0,
      "method_entry": "model/T_CONDITION"
     },
     "composition_mole_fraction": {
      "sigma_printed": null,
      "sigma_reading": 5e-07,
      "sigma_method": 0.005,
      "sigma_composition": null,
      "sigma_scatter": null,
      "sigma_conversion": null,
      "sigma_effective": 0.005,
      "method_class": "model_calculated",
      "method_basis": "calibrated",
      "method_n_pairs": 16679,
      "method_entry": "model/X_PHASE"
     }
    }
   },
   {
    "sigma": null,
    "sigma_basis": "zpf (ESPEI weighs ZPF data by a driving-force tolerance, not a value sigma; no weight set)",
    "budget": {
     "temperature_K": {
      "sigma_printed": null,
      "sigma_reading": 0.5,
      "sigma_method": 5.0,
      "sigma_composition": null,
      "sigma_scatter": null,
      "sigma_conversion": null,
      "sigma_effective": 5.0,
      "method_class": "model_calculated",
      "method_basis": "prior",
      "method_n_pairs": 0,
      "method_entry": "model/T_CONDITION"
     },
     "composition_mole_fraction": {
      "sigma_printed": null,
      "sigma_reading": 0.05,
      "sigma_method": 0.005,
      "sigma_composition": null,
      "sigma_scatter": null,
      "sigma_conversion": null,
      "sigma_effective": 0.05,
      "method_class": "model_calculated",
      "method_basis": "calibrated",
      "method_n_pairs": 16679,
      "method_entry": "model/X_PHASE"
     }
    }
   },
   {
    "sigma": null,
    "sigma_basis": "zpf (ESPEI weighs ZPF data by a driving-force tolerance, not a value sigma; no weight set)",
    "budget": {
     "temperature_K": {
      "sigma_printed": null,
      "sigma_reading": 0.5,
      "sigma_method": 5.0,
      "sigma_composition": null,
      "sigma_scatter": null,
      "sigma_conversion": null,
      "sigma_effective": 5.0,
      "method_class": "model_calculated",
      "method_basis": "prior",
      "method_n_pairs": 0,
      "method_entry": "model/T_CONDITION"
     },
     "composition_mole_fraction": {
      "sigma_printed": null,
      "sigma_reading": 5e-07,
      "sigma_method": 0.005,
      "sigma_composition": null,
      "sigma_scatter": null,
      "sigma_conversion": null,
      "sigma_effective": 0.005,
      "method_class": "model_calculated",
      "method_basis": "calibrated",
      "method_n_pairs": 16679,
      "method_entry": "model/X_PHASE"
     }
    }
   },
   {
    "sigma": null,
    "sigma_basis": "zpf (ESPEI weighs ZPF data by a driving-force tolerance, not a value sigma; no weight set)",
    "budget": {
     "temperature_K": {
      "sigma_printed": null,
      "sigma_reading": 0.05,
      "sigma_method": 5.0,
      "sigma_composition": null,
      "sigma_scatter": null,
      "sigma_conversion": null,
      "sigma_effective": 5.0,
      "method_class": "model_calculated",
      "method_basis": "prior",
      "method_n_pairs": 0,
      "method_entry": "model/T_CONDITION"
     },
     "composition_mole_fraction": {
      "sigma_printed": null,
      "sigma_reading": 5e-07,
      "sigma_method": 0.005,
      "sigma_composition": null,
      "sigma_scatter": null,
      "sigma_conversion": null,
      "sigma_effective": 0.005,
      "method_class": "model_calculated",
      "method_basis": "calibrated",
      "method_n_pairs": 16679,
      "method_entry": "model/X_PHASE"
     }
    }
   }
  ],
  "weight_rule": "none: ZPF scale is ESPEI's driving-force tolerance; weight left at 1 (the temperature and composition budgets are information for the user)"
 },
 "orchid_zpf_encoding": {
  "line_compound_vertices_null": 4,
  "hyperplanes_added": 0,
  "rule": "E2: vertices of phases that are stoichiometric in the target TDB are written with composition null (ESPEI evaluates a line compound at its own formula composition; a fixed composition gives NaN in ESPEI 0.9.1 / pycalphad 0.11.2); the printed composition stays in the literature release (orchid.observations ids)"
 },
 "orchid_certification": {
  "basis": "pycalphad_invariant_agreement",
  "all_values_certified": false,
  "n_certified": 0,
  "values": [
   {
    "id": "ORC-RK4H7GXIA5",
    "espei_certified": false,
    "calphad_check": "not_available"
   },
   {
    "id": "ORC-OY5FET34H3",
    "espei_certified": false,
    "calphad_check": "not_available"
   },
   {
    "id": "ORC-QZ3RAS2LAJ",
    "espei_certified": false,
    "calphad_check": "not_available"
   },
   {
    "id": "ORC-4JY3RAWIOY",
    "espei_certified": false,
    "calphad_check": "not_available"
   }
  ]
 }
}
